Repository: Dmitriy-Schneider/ParserMaterial

# ParserSteel - Steel Grade Database & Similarity Search System

<div align="center">
**Интеллектуальная система поиска аналогов марок стали по химическому составу**

[Возможности](#-возможности) •
[Демо](#-демо) •
[Установка](#-установка) •
[API](#-api) •
[Технологии](#-технологии) •
[Архитектура](#-архитектура)

</div>

---

## 📋 О проекте

**ParserSteel** — это полнофункциональная система для работы с базой данных марок сталей и сплавов. Система позволяет искать аналоги материалов по химическому составу с использованием интеллектуального алгоритма классификации, учитывающего специфику различных групп сталей.

### Проблема
Поиск аналогов марок стали — сложная задача для инженеров и металлургов. Разные стандарты (ГОСТ, DIN, AISI, JIS), различные системы наименований, отсутствие единой базы данных. Существующие решения (Stahlschluessel) дорогие и не учитывают специфику материалов.

### Решение
ParserSteel использует **гибридный алгоритм Smart Fuzzy Search**, который:
- Автоматически классифицирует сталь по химсоставу (28 групп)
- Учитывает значимость элементов для каждого типа стали
- Защищает критичные элементы от "прощения" при поиске
- Интегрируется с AI (GPT) для интеллектуального поиска

---

## 🎯 Возможности

### Поиск марок стали
- **Точный поиск** по названию марки (с поддержкой кириллицы и латиницы)
- **AI-поиск** — интеллектуальный поиск через GPT с пониманием контекста
- **Perplexity Search** — поиск неизвестных марок в открытых интернет-источниках
- **Fuzzy Search (Similar)** — поиск аналогов по химическому составу

### Smart Fuzzy Search
- **28 групп классификации** сталей (инструментальные, нержавеющие, конструкционные и др.)
- **Веса элементов** — для каждой группы определена значимость химических элементов (0-10)
- **Защита критичных элементов** — C, Cr, Mo, V с весом ≥8 не "прощаются" при поиске
- **Настраиваемые параметры**: Tolerance (допуск %) и Max Mismatched (макс. несовпадений)

### Telegram Bot
- Полная интеграция с веб-интерфейсом
- Поиск марок, аналогов, сравнение составов
- Fuzzy Search с теми же алгоритмами

### База данных
- **10,000+ марок** сталей и сплавов
- Источники: ГОСТ, DIN/EN, AISI, JIS, китайские стандарты
- Полный химический состав (15 элементов)
- Аналоги, стандарты, производители, ссылки на источники

---

## 📸 Демо

### Главный экран — веб-интерфейс
<!-- TODO: Сделать скриншот главной страницы -->

### Поиск марок стали
| Поиск по названию | Результаты поиска |
|:---:|:---:|
| ![Поиск](docs/images/search_input.png) | ![Результаты](docs/images/search_results.png) |

### Smart Fuzzy Search (Similar)
| Настройка параметров поиска | Результаты с классификацией |
|:---:|:---:|
| ![Similar настройки](docs/images/similar_settings.png) | ![Similar результаты](docs/images/similar_results.png) |

### AI-поиск
| AI запрос | AI ответ |
|:---:|:---:|
| ![AI поиск](docs/images/ai_search.png) | ![AI результат](docs/images/ai_result.png) |

### Telegram Bot
| Поиск марки | Аналоги | Сравнение |
|:---:|:---:|:---:|
| ![Bot поиск](docs/images/bot_search.png) | ![Bot аналоги](docs/images/bot_analogues.png) | ![Bot сравнение](docs/images/bot_compare.png) |

---

## 🧠 Алгоритм Smart Fuzzy Search

### Классификация сталей

Система автоматически определяет тип стали по химическому составу:

```
┌─────────────────────────────────────────────────────────────────┐
│                    КЛАССИФИКАЦИЯ СТАЛИ                          │
├─────────────────────────────────────────────────────────────────┤
│  Химический состав  ──►  Правила классификации  ──►  Группа    │
│                                                                 │
│  C=1.55, Cr=12, Mo=0.8, V=0.9  ──►  COLD_WORK_TOOL             │
│  C=0.4, Cr=5, Mo=1.3, V=1.0    ──►  HOT_WORK_TOOL              │
│  C=0.85, W=6, Mo=5, V=2, Co=5  ──►  HSS_HIGH_SPEED             │
│  Cr=18, Ni=10, Mo=2            ──►  STAINLESS_AUSTENITIC       │
└─────────────────────────────────────────────────────────────────┘
```

### Веса элементов по группам

| Группа | C | Cr | Mo | V | W | Ni | Критичные |
|--------|---|----|----|---|---|----|-----------|
| Cold Work Tool | 10 | 10 | 8 | 9 | 7 | 3 | C, Cr, V, Mo |
| Hot Work Tool | 7 | 10 | 10 | 9 | 8 | 7 | Cr, Mo, V, W |
| HSS | 8 | 5 | 10 | 9 | 10 | 2 | W, Mo, V, Co |
| Stainless Aust. | 5 | 10 | 9 | 2 | 2 | 10 | Cr, Ni, Mo |

### Логика Smart Mismatched

```python

# Критичные элементы (вес >= 8) защищены от "прощения"
CRITICAL_WEIGHT_THRESHOLD = 8

# Пример: поиск аналогов для Х12МФ (C=1.55, Cr=12, Mo=0.5, V=0.3)

# Группа: COLD_WORK_TOOL

# Критичные элементы: C(10), Cr(10), V(9), Mo(8)

# 9X5ВФ (C=0.9, Cr=5.5) — ОТКЛОНЁН

# Причина: C и Cr (критичные) не совпадают

# 1.2379 (C=1.55, Cr=12, Mo=0.7, V=0.9) — ПРИНЯТ

# Причина: критичные элементы в пределах допуска
```

---

## 🛠 Технологии

### Backend
| Технология | Назначение |
|------------|------------|
| **Python 3.11+** | Основной язык |
| **Flask** | REST API фреймворк |
| **SQLite** | База данных |

File: reports/splav_ru_grades.csv (part 1 of 16)
grade,analogues,base,c,cr,mo,v,w,co,ni,mn,si,s,p,cu,nb,n,other,tech,standard,manufacturer,link
АНВ-300,,Fe,0-0.1,14-17,,,7-10,,64.2-70.1,0-0.5,0-0.5,0-0.01,0-0.015,,,,Ti 1.4-2; Al 4.5-5.5; B 0-0.1; Ni - basis,,"ГОСТ, Россия",,http://www.splav-kharkov.com/mat_start.php?name_id=3284
В3К,,Fe,1-1.3,28-32,,,4-5,54.8-65,0-2,,2-2.75,0-0.07,,,,,Fe 0-2; Co - basis,,"ГОСТ, Россия",,http://www.splav-kharkov.com/mat_start.php?name_id=3282
ВЖЛ1,,Fe,0.1-0.17,15-17,3.5-5,,2-2.5,,59.5-66.1,0-0.3,1.2-2,0-0.02,0-0.02,,,,Fe 6-7.5; Ti 2-3; Al 2-2.8; B 0.09-0.13; Ni - basis,,"ГОСТ, Россия",,http://www.splav-kharkov.com/mat_start.php?name_id=3279
ВЖЛ12У,,Fe,0.14-0.2,8.5-10.5,2.7-3.4,0.5-1,1-1.8,12-15,53.8-63.46,0-0.4,0-0.4,0-0.015,0-0.015,,0.5-1,,Fe 0-2; CE 0-0.02; Ti 4.2-4.7; Al 5-5.7; Zr 0-0.02; B 0-0.015; Pb 0-0.001; BI 0-0.0005; Ni - basis,,"ГОСТ, Россия",,http://www.splav-kharkov.com/mat_start.php?name_id=3272
ВЖЛ12Э,,Fe,0.12-0.2,8.5-10,2.7-3.4,0.5-1,1-1.8,8-10,59.3-68,0-0.4,0-0.4,0-0.015,0-0.015,,0.5-1,,Fe 0-2; CE 0-0.015; Ti 4.2-4.7; Al 5-5.7; Zr 0-0.02; B 0-0.015; Pb 0-0.001; BI 0-0.0005; LA 0-0.01; Ni - basis,,"ГОСТ, Россия",,http://www.splav-kharkov.com/mat_start.php?name_id=3273
ВЖЛ14,,Fe,0.05-0.08,18-20,4.5-5.5,,,,59.1-63.7,0-0.4,0-0.4,0-0.01,0-0.01,,,,Fe 8-10; CE 0-0.02; Ti 2.6-2.9; Al 1.2-1.5; B 0-0.005; Ni - basis,,"ГОСТ, Россия",,http://www.splav-kharkov.com/mat_start.php?name_id=3287
ВЖЛ14Н,,Fe,0.03-0.08,18-20,4-5,,,,56.8-62.5,0-0.4,0-0.4,0-0.015,0-0.015,,1.8-2.8,,Fe 8-10; CE 0-0.025; Ti 2.5-2.9; Al 1.2-1.5; B 0-0.005; Ni - basis,,"ГОСТ, Россия",,http://www.splav-kharkov.com/mat_start.php?name_id=3274
ВЖЛ18,,Fe,0.1-0.15,17-18,4.5-6,,2.5-4,4-6,55.1-64.1,0-0.4,0-0.4,0-0.015,0-0.015,,1.2-1.8,,Fe 0-1; CE 0-0.02; Ti 2.2-3; Al 3.4-4; Zr 0-0.02; B 0-0.06; Pb 0-0.001; BI 0-0.0005; Ni - basis,,"ГОСТ, Россия",,http://www.splav-kharkov.com/mat_start.php?name_id=3275
ВЖЛ2,,Fe,0.11-0.17,12-15,12-15,,8-10,,48-58.2,,1-2,0-0.02,0-0.02,,,,Fe 2-3.5; Ti 2-3.2; Al 1.5-3; B 0-0.065; Ni - basis,,"ГОСТ, Россия",,http://www.splav-kharkov.com/mat_start.php?name_id=3271
ВЖЛ8,,Fe,0.1-0.2,14-17,4.5-6,,,,57.4-66.1,0-0.6,0-0.6,0-0.015,0-0.02,,,,Fe 8-12; CE 0-0.01; Ti 1.8-2.5; Al 2.5-3.5; B 0-0.06; Ni - basis,,"ГОСТ, Россия",,http://www.splav-kharkov.com/mat_start.php?name_id=3286
ВХ4Л,,Fe,0.03-0.1,32-35,2.3-3.5,,4.3-5.5,,51.1-56.3,,0-0.3,0-0.01,,,0.7-1.3,,Fe 0-0.5; CE 0-0.03; Ti 0.7-1.3; Al 0.7-1.3; B 0-0.008; Ca 0-0.02; Y 0-0.04; Ni - basis,,"ГОСТ, Россия",,http://www.splav-kharkov.com/mat_start.php?name_id=3276
ВХ9Л,,Fe,0.02-0.1,30-35,2.9-3.5,,4.7-5.3,0.2-0.8,44.1-54.8,0-0.5,0-0.4,0-0.01,0-0.015,,0.7-1.3,,Fe 0-6; Ti 0.7-1.3; Al 1-1.6; B 0-0.005; Ca 0-0.02; Y 0-0.04; Ni - basis,,"ГОСТ, Россия",,http://www.splav-kharkov.com/mat_start.php?name_id=3277
ЖС16,,Fe,0.08-0.14,4.6-5.2,,,15.3-16.5,6-8,58.9-65.5,0-0.4,0-0.2,0-0.015,0-0.015,,1.6-2.1,,Fe 0-1; CE 0-0.02; Ti 0.7-1.2; Al 5.6-6.2; Zr 0-0.02; B 0-0.02; Pb 0-0.001; BI 0-0.0005; LA 0-0.02; HF 0.7-1.2; Ni - basis,,"ГОСТ, Россия",,http://www.splav-kharkov.com/mat_start.php?name_id=3268
ЖС3,,Fe,0.11-0.16,14-18,3-4.5,0-0.3,4.5-6.5,,56.8-71.1,0-0.6,0-0.6,0-0.009,0-0.015,,,,Fe 0-8; Ti 1.6-2.3; Al 1.6-2.2; B 0.005-0.01; Ni - basis,,"ГОСТ, Россия",,http://www.splav-kharkov.com/mat_start.php?name_id=3266
ЖС30,,Fe,0.11-0.2,5-9,0.4-1,,11-12.6,7.5-9.5,56.2-65.4,0-0.4,0-0.4,0-0.01,0-0.015,,0.4-1.4,,Fe 0-1; CE 0-0.015; Ti 1.4-2.3; Al 4.8-5.8; Zr 0-0.02; B 0-0.02; Ca 0-0.005; LA 0-0.005; Y 0-0.03; HF 0.3-1.2; Ni - basis,,"ГОСТ, Россия",,http://www.splav-kharkov.com/mat_start.php?name_id=3270
ЖС3ДК,,Fe,0.06-0.11,11-12.5,3.8-4.5,,3.8-4.5,8-10,57.5-65.3,0-0.4,0-0.4,0-0.01,0-0.015,,,,Fe 0-2; CE 0-0.02; Ti 2.5-3.2; Al 4-4.8; B 0-0.02; Ni - basis,,"ГОСТ, Россия",,http://www.splav-kharkov.com/mat_start.php?name_id=3267
ЖС3ЛС,,Fe,0.05-0.12,15-18,3-4.5,,3-4.5,4-5,58.6-67.1,0-0.6,0-0.6,0-0.015,0-0.015,,,,Fe 0-2; CE 0-0.015; Ti 2.4-3; Al 2.4-3; Zr 0-0.015; B 0-0.015; Ni - basis,,"ГОСТ, Россия",,http://www.splav-kharkov.com/mat_start.php?name_id=3280
ЖС6К,,Fe,0.13-0.2,9.5-12,3.5-4.5,,4.5-5.5,4-5.5,60.1-68.4,0-0.4,0-0.4,0-0.015,0-0.015,,,,Fe 0-2; CE 0-0.025; Ti 2.5-3.2; Al 5-6; Zr 0-0.04; B 0-0.02; Pb 0-0.001; BI 0-0.0005; Ni - basis,,"ГОСТ, Россия",,http://www.splav-kharkov.com/mat_start.php?name_id=3278
ЖС6У,,Fe,0.13-0.2,8-9.5,1.2-2.4,,9.5-11,9-10.5,54.3-62.7,0-0.4,0-0.4,0-0.01,0-0.015,,0.8-1.2,,Fe 0-1; CE 0-0.02; Ti 2-2.9; Al 5.1-6; Zr 0-0.04; B 0-0.035; Pb 0-0.001; BI 0-0.0005; Y 0-0.01; Ni - basis,,"ГОСТ, Россия",,http://www.splav-kharkov.com/mat_start.php?name_id=3269
Л114,,Fe,0.15-0.3,10-12,3-4,,3-4,10-12,55.5-64.2,0-0.4,0-0.4,0-0.01,0-0.015,,,,Fe 0-1.5; CE 0-0.01; Ti 2.2-3; Al 5.5-6.8; B 0-0.04; Ni - basis,,"ГОСТ, Россия",,http://www.splav-kharkov.com/mat_start.php?name_id=3285
ЛК4,,Fe,0.15-0.25,25-28,4.5-5.5,,0-0.5,58,3-3.75,0-0.6,0-0.5,0-0.025,0-0.025,,,,Fe 0-1.5,,"ГОСТ, Россия",,http://www.splav-kharkov.com/mat_start.php?name_id=3283
10Х15Н35В3ТЮ,,Fe,0-0.1,14-16,,,3-4,,34-38,1-2,0-0.5,0-0.03,0-0.03,,,,Fe 36.83-45.6; Ti 0.7-1; Al 1.7-1.5; B 0-0.01,,"ГОСТ, Россия",,http://www.splav-kharkov.com/mat_start.php?name_id=999
ВХН1,,Fe,1-1.25,35-40,,,,,50-60,0-0.5,2-2.75,0-0.07,0-0.03,,,,Fe 0-5,,"ГОСТ, Россия",,http://www.splav-kharkov.com/mat_start.php?name_id=3295
ХН28ВМАБ,,Fe,0-0.1,19-22,2.8-3.5,,4.8-6,,25-30,0-1.5,0-0.6,0-0.02,0-0.02,,0.7-1.3,0.15-0.3,Fe 34.655-47.55; B 0-0.005,,"ГОСТ 5632-72, Россия",,http://www.splav-kharkov.com/mat_start.php?name_id=755
ХН32Т,N08825 UNSNo8800 UNSNo8810 X10NiCrAlTi32-20 X2NiCrAiTi32-20 X5NiCrAlTi31-20 X8NiCrAlTi32-21 NCF2HTF NCF800 NCF800TB Z10NC32-21 Z8NC33-21 NA15 NA15H X10NiCrAlTi32-21 X3CrMnNiN18-8-7 10TiAlCrNi320,Fe,0-0.05,19-22,,,,,30-34,0-0.7,0-0.7,0-0.02,0-0.03,,,,Fe 41.4-50.75; Ti 0.25-0.6; Al 0-0.5,,"ГОСТ 5632-72, Россия",,http://www.splav-kharkov.com/mat_start.php?name_id=67
ХН33БС,,Fe,0.3-0.4,20-23,0-0.25,0.0005-0.15,0.05-0.2,0-0.1,30-33,0.8-1.45,0.45-0.95,0-0.02,0-0.025,0-0.2,1-1.7,,CE 0.07-0.11; Ti 0.0005-0.15; Al 0.0005-0.1; As 0-0.01; Pb 0-0.01; Zn 0-0.01; Sn 0-0.01; Fe - basis,,"ГОСТ, Россия",,http://www.splav-kharkov.com/mat_start.php?name_id=3116
ХН35ВТ,17335,Fe,0-0.12,14-16,,,2.8-3.5,,34-38,1-2,0-0.6,0-0.02,0-0.03,,,,Fe 38.23-47.1; Ti 1.1-1.5,,"ГОСТ 5632-72, Россия",,http://www.splav-kharkov.com/mat_start.php?name_id=68
ХН35ВТР,,Fe,0-0.1,14-16,,,4-5,,35-38,0-1,0-0.6,0-0.02,0-0.03,,,,Fe 37.725-45.9; Ti 1.1-1.5; SE 0-0.025,,"ГОСТ, Россия",,http://www.splav-kharkov.com/mat_start.php?name_id=1000
ХН35ВТЮ,,Fe,0-0.08,14-16,,,2.5-3.5,,33-37,0-0.6,0-0.6,0-0.02,0-0.035,,,,Fe 37.545-47.4; Ti 2.4-3.2; Al 0.7-1.4; B 0-0.02,,"ГОСТ 5632-72, Россия",,http://www.splav-kharkov.com/mat_start.php?name_id=69
ХН38ВБ,,Fe,0.06-0.12,20-23,,,2.8-3.5,,35-39,0-0.7,0-0.8,0-0.02,0-0.03,,1.2-1.7,,Fe 30.58-40.94; CE 0-0.05; Al 0-0.5,,"ГОСТ 5632-72, Россия",,http://www.splav-kharkov.com/mat_start.php?name_id=947
ХН38ВТ,N08825 NiCr21Mo,Fe,0.06-0.12,20-23,,,2.8-3.5,,35-39,0-0.7,0-0.8,0-0.02,0-0.03,,,,Fe 31.08-41.44; CE 0-0.05; Ti 0.7-1.2; Al 0-0.5,,"ГОСТ 5632-72, Россия",,http://www.splav-kharkov.com/mat_start.php?name_id=754
ХН45Ю,,Fe,0-0.1,15-17,,,,,44-46,0-1,0-1,0-0.02,0-0.025,,,,Fe 30.825-38.1; CE 0-0.03; Al 2.9-3.9; BA 0-0.1,,"ГОСТ 5632-72, Россия",,http://www.splav-kharkov.com/mat_start.php?name_id=74
ХН51ВМТЮКФР-ВД,,Fe,0-0.08,9-12,5-8,0.2-0.8,5-7,14-16,44.3-57.7,0-0.5,0-0.5,0-0.009,0-0.015,0-0.07,,,Fe 0-3; Ti 2.2-2.9; Al 3.9-4.8; B 0-0.02,,"ГОСТ 23705-79, Россия",,http://www.splav-kharkov.com/mat_start.php?name_id=2565
ХН55ВМТКЮ,,Fe,0.04-0.1,9-12,4-6,0.2-0.8,4.5-6.5,12-16,,0-0.5,0-0.5,0-0.01,0-0.015,,,,Ti 1.4-2; Al 3.6-4.5; B 0-0.02,,"ГОСТ 5632-72, Россия",,http://www.splav-kharkov.com/mat_start.php?name_id=957
ХН55МВЮ,,Fe,0-0.08,9-11,5-6.5,,4.5-5.5,,51.075-60.3,0-0.4,0-0.4,0-0.01,0-0.015,,,,Fe 17-20; CE 0-0.01; Al 4.2-5; B 0-0.01,,"ГОСТ 5632-72, Россия",,http://www.splav-kharkov.com/mat_start.php?name_id=952
ХН56ВМКЮ,,Fe,0-0.1,8.5-10.5,6.5-8,,6-7.5,11-13,52.234-62.6,0-0.3,0-0.6,0-0.011,0-0.015,,,,Fe 0-1.5; CE 0-0.02; Al 5.4-6.2; B 0-0.02,,"ГОСТ 5632-72, Россия",,http://www.splav-kharkov.com/mat_start.php?name_id=78
ХН56ВМТЮ,,Fe,0-0.1,19-22,4-6,,9-11,,52.102-64.8,0-0.5,0-0.06,0-0.015,0-0.015,,,,Fe 0-4; Ti 1.1-1.6; Al 2.1-2.6; B 0-0.008,,"ГОСТ 5632-72, Россия",,http://www.splav-kharkov.com/mat_start.php?name_id=79
ХН57МТВЮ,,Fe,0-0.07,17-19,8.5-10,,1.5-2.5,,53.09-61.8,0-0.5,0-0.5,0-0.01,0-0.015,,,,Fe 8-10; CE 0-0.01; Ti 2.2-2.8; Al 1-1.5; B 0-0.005,,"ГОСТ 5632-72, Россия",,http://www.splav-kharkov.com/mat_start.php?name_id=951
ХН58ВМКЮР-ВД,,Fe,0-0.08,7.5-9,3-5.5,,6-8,13.5-16,52.88-62.4,0-0.3,0-0.4,0-0.01,0-0.015,0-0.07,,,Fe 0-1; CE 0-0.02; Al 6.1-6.7; B 0-0.02,,"ГОСТ 23705-79, Россия",,http://www.splav-kharkov.com/mat_start.php?name_id=2563
ХН60ВТ,,Fe,0-0.1,23.5-26.5,,,13-16,,50.874-63.2,0-0.5,0-0.8,0-0.013,0-0.013,,,,Fe 0-4; Ti 0.3-0.7; Al 0-0.5,,"ГОСТ 5632-72, Россия",,http://www.splav-kharkov.com/mat_start.php?name_id=812
ХН60МЮВТ-ВД,,Fe,0.04-0.09,17-19,5-7,,2.5-4,,57.77-68.46,0-0.5,0-0.5,0-0.01,0-0.015,0-0.07,,,Fe 0-4; CE 0-0.02; Ti 2-3; Al 3-4; B 0-0.02,,"ГОСТ 23705-79, Россия",,http://www.splav-kharkov.com/mat_start.php?name_id=2564
ХН60Ю,,Fe,0-0.1,15-18,,,,,55-58,0-0.3,0-0.8,0-0.02,0-0.02,,,,Fe 19.13-27.4; CE 0-0.03; Al 2.6-3.5; BA 0-0.1,,"ГОСТ 5632-72, Россия",,http://www.splav-kharkov.com/mat_start.php?name_id=756
ХН62МВКЮ,,Fe,0-0.1,8.5-10.5,9-11.5,,4.3-6,4-6,56.034-70,0-0.3,0-0.6,0-0.011,0-0.015,,,,Fe 0-4; CE 0-0.02; Al 4.2-4.9; B 0-0.02,,"ГОСТ 5632-72, Россия",,http://www.splav-kharkov.com/mat_start.php?name_id=953
ХН65ВМТЮ,,Fe,0-0.07,15-17,3.5-4.5,,8.5-10,,60.968-70.6,0-0.6,0-0.6,0-0.012,0-0.015,,,,Fe 0-3; CE 0-0.025; Ti 1.2-1.6; Al 1.2-1.6; B 0-0.01,,"ГОСТ 5632-72, Россия",,http://www.splav-kharkov.com/mat_start.php?name_id=77
ХН67МВТЮ,,Fe,0-0.08,17-20,4-5,,4-5,,60.48-68.8,0-0.5,0-0.6,0-0.01,0-0.015,,,,Fe 0-4; CE 0-0.01; Ti 2.2-2.8; Al 1-1.5; B 0-0.01,,"ГОСТ 5632-72, Россия",,http://www.splav-kharkov.com/mat_start.php?name_id=2390
ХН70ВМТЮ,,Fe,0-0.12,13-16,2-4,0.1-0.5,5-7,,61.5-76.4,0-0.5,0-0.7,0-0.02,0-0.02,,,,Fe 0-5; CE 0-0.02; Ti 1.8-2.3; Al 1.7-2.3; B 0-0.02,,"ГОСТ 5632-72, Россия",,http://www.splav-kharkov.com/mat_start.php?name_id=835
ХН70ВМТЮФ,,Fe,0-0.12,13-16,2.5-4,0.2-1,5-7,,60.621-75.2,0-0.5,0-0.6,0-0.009,0-0.015,,,,Fe 0-5; CE 0-0.02; Ti 1.7-2.2; Al 2.4-2.9; B 0-0.015,,"ГОСТ 5632-72, Россия",,http://www.splav-kharkov.com/mat_start.php?name_id=76
ХН70ВМЮТ,,Fe,0.01-0.16,14-16,3-5,,4-6,,65.02-76.29,0-0.5,0-0.6,0-0.02,0-0.02,0-0.07,,,Fe 0-3; Ti 1-1.4; Al 1.7-2.2; B 0-0.01,,"ГОСТ 5632-72, Россия",,http://www.splav-kharkov.com/mat_start.php?name_id=75
ХН70МВТЮБ,,Fe,0-0.12,16-19,4-6,,2-3.5,,59.425-74.6,0-0.5,0-0.6,0-0.01,0-0.015,,0.5-1.3,,Fe 0-5; CE 0-0.02; Ti 1.9-2.8; Al 1-1.7; B 0-0.01,,"ГОСТ 5632-72, Россия",,http://www.splav-kharkov.com/mat_start.php?name_id=950
ХН70Ю,2.4872 NiCr20AlSi,Fe,0-0.1,26-29,,,,,65.073-71.2,0-0.3,0-0.8,0-0.012,0-0.015,0-0.07,,,Fe 0-1; CE 0-0.03; Al 2.8-3.5; BA 0-0.1,,"ГОСТ 5632-72, Россия",,http://www.splav-kharkov.com/mat_start.php?name_id=72
ХН75ВМЮ,,Fe,0-0.12,9-11,5-6.5,0-0.7,4.5-5.5,,65.725-77.49,0-0.4,0-0.4,0-0.01,0-0.015,,,,Fe 0-5; CE 0-0.01; Al 4-4.6; B 0.01-0.02,,"ГОСТ 5632-72, Россия",,http://www.splav-kharkov.com/mat_start.php?name_id=954
ХН75МБТЮ,,Fe,0-0.1,19-22,1.8-2.3,,,,68.568-77.6,0-0.4,0-0.8,0-0.012,0-0.02,,0.9-1.3,,Fe 0-3; Ti 0.35-0.75; Al 0.35-0.75,,"ГОСТ 5632-72, Россия",,http://www.splav-kharkov.com/mat_start.php?name_id=757
ХН77ТЮ,,Fe,0-0.07,19-22,,,,,70.083-77.4,0-0.4,0-0.6,0-0.007,0-0.015,,,,Fe 0-1; CE 0-0.02; Ti 2.4-2.8; Al 0.6-1; B 0-0.003; Pb 0-0.001,,"ГОСТ 5632-72, Россия",,http://www.splav-kharkov.com/mat_start.php?name_id=2054
ХН77ТЮР,2.4952 NiCr20TiAl NCF80A,Fe,0-0.07,19-22,,,,,70.076-77.4,0-0.4,0-0.6,0-0.007,0-0.015,,,,Fe 0-1; CE 0-0.02; Ti 2.4-2.8; Al 0.6-1; B 0-0.01; Pb 0-0.001,,"ГОСТ 5632-72, Россия",,http://www.splav-kharkov.com/mat_start.php?name_id=70
ХН77ТЮРУ,,Fe,0.04-0.08,19-22,,,,,71.967-77.66,0-0.4,0-0.6,0-0.007,0-0.015,,,,Fe 0-1; CE 0-0.02; Ti 2.6-2.9; Al 0.7-1; B 0-0.01; Pb 0-0.001,,"ГОСТ 5632-72, Россия",,http://www.splav-kharkov.com/mat_start.php?name_id=956
ХН78Т,N06025 2.4951 NiCr20Ti GH3030,Fe,0-0.12,19-22,,,,,70.003-80.85,0-0.7,0-0.8,0-0.012,0-0.015,,,,Fe 0-6; Ti 0.15-0.35,,"ГОСТ 5632-72, Россия",,http://www.splav-kharkov.com/mat_start.php?name_id=73
ХН80ТБЮ,UNS07750 NCF750,Fe,0-0.08,15-18,,,,,72.293-81.7,0-1,0-0.8,0-0.012,0-0.015,,1-1.5,,Fe 0-3; Ti 1.8-2.3; Al 0.5-1,,"ГОСТ 5632-72, Россия",,http://www.splav-kharkov.com/mat_start.php?name_id=71
ЭП975-ИД,,Fe,0.1-0.16,7.5-9,0.8-1.5,,9.5-11,14.1-17,49.11-58.5,0-0.4,0-0.4,0-0.01,0-0.015,,1-2,,Fe 0-1; CE 0-0.03; Ti 2-2.7; Al 4.5-5.1; Zr 0-0.04; B 0-0.035; всего 0.5; Ni - basis,,"ГОСТ, Россия",,http://www.splav-kharkov.com/mat_start.php?name_id=3031
12МХ,11562 11564 13CrMo4-4 13CrMo4-5 STPA20 STPA22 15CD3.5 620-440 2216,Fe,0.09-0.16,0.4-0.7,0.4-0.6,0-0.05,0-0.2,,0-0.3,0.4-0.7,0.17-0.37,0-0.025,0-0.03,0-0.2,,,Ti 0-0.03,,"ГОСТ 20072-74, Россия",,http://www.splav-kharkov.com/mat_start.php?name_id=340
12Х1МФ,1.7715 14MoV6-3 1503-660-440 13MoCrV6,Fe,0.1-0.15,0.9-1.2,0.25-0.35,0.15-0.3,,,0-0.3,0.4-0.7,0.17-0.37,0-0.025,0-0.03,0-0.2,,,,,"ГОСТ 20072-74, Россия",,http://www.splav-kharkov.com/mat_start.php?name_id=3
12Х1МФ-ПВ,,Fe,0.11-0.15,0.9-1.2,0.25-0.35,0.15-0.3,,,0-0.15,0.4-0.7,0.17-0.37,0-0.015,0-0.015,0-0.15,,,,,"ГОСТ, Россия",,http://www.splav-kharkov.com/mat_start.php?name_id=3084
12Х2МФБ,,Fe,0.08-0.12,2.1-2.6,0.5-0.7,0.2-0.35,,,0-0.25,0.4-0.7,0.4-0.7,0-0.025,0-0.025,0-0.25,0.5-0.8,,,,"ГОСТ, Россия",,http://www.splav-kharkov.com/mat_start.php?name_id=6
12Х2МФСР,,Fe,0.08-0.15,1.6-1.9,0.5-0.7,0.2-0.35,,,0-0.25,0.4-0.7,0.4-0.7,0-0.025,0-0.025,0-0.25,,,B 0.002-0.005,,"ГОСТ, Россия",,http://www.splav-kharkov.com/mat_start.php?name_id=5
12ХМ,A182 A387Gr.12Cl.2 Gr.P12 K11562 K11572 K11597 K11757 K12062 1.7335 13CrMo4 13CrMo4-5 13CrMo44 SFVA12 SFVAF12 STBA20 STBA22 STFA22 STPA20 STPA22 14CrMo4-5 15CD3.5 15CD4.05 15CD4.5 1501-620 1501-621 620-440 620-470 620-540 14CrMo3 16CrMo3 14CrMo45 F.2613 F.2631 12CrMo 12CrMoG 2216 14ChM 15ChM KL9 15HM 14CrMo4 15121 13CrMo4-4KW STHA20 STHA22,Fe,0-0.16,0.8-1.1,0.4-0.55,,,,0-0.3,0.4-0.7,0.17-0.37,0-0.025,0-0.025,,,,,,"ГОСТ 5520-79, Россия",,http://www.splav-kharkov.com/mat_start.php?name_id=52
15Х1М1Ф,15CrMoV5-10 15CrMoV5-9,Fe,0.1-0.16,1.1-1.4,0.9-1.1,0.2-0.25,,,0-0.25,0.4-0.7,0.17-0.37,0-0.025,0-0.025,0-0.25,,,,,"ГОСТ 8479-70, Россия",,http://www.splav-kharkov.com/mat_start.php?name_id=4
15Х2М2ФБС,,Fe,0.13-0.18,1.8-2.3,1.2-1.5,0.25-0.4,,,0-0.3,0.5-0.8,0.7-1,0-0.03,0-0.03,0-0.3,0.08-0.15,,,,"ГОСТ, Россия",,http://www.splav-kharkov.com/mat_start.php?name_id=992
15Х5,,Fe,0-0.15,4.5-6,,,,,0-0.6,0-0.5,0-0.5,0-0.025,0-0.03,,,,,,"ГОСТ 20072-74, Россия",,http://www.splav-kharkov.com/mat_start.php?name_id=806
15Х5ВФ,,Fe,0-0.15,4.5-6,,0.4-0.6,0.4-0.7,,0-0.6,0-0.5,0.3-0.6,0-0.025,0-0.03,,,,,,"ГОСТ 20072-74, Россия",,http://www.splav-kharkov.com/mat_start.php?name_id=814
15Х5М,501 502 K41545 S50100 S50200 T12005 T51605 1.7362 12CrMo19-5 T5 X12CrMo5 SFVAB5A STBA25 STC48 STFA25 STPA25 710CD5-05 Z15CD5-05 Z20CD5 5CrMo16 A16CrMo25-5KG A16CrMo25-5KW 10MoCr50 12CrMo20-5 H5M 17102,Fe,0-0.15,4.5-6,0.45-0.6,0-0.05,0-0.3,,0-0.6,0-0.5,0-0.5,0-0.025,0-0.03,0-0.2,,,Ti 0-0.03,,"ГОСТ 20072-74, Россия",,http://www.splav-kharkov.com/mat_start.php?name_id=334
15Х6СЮ,1.4713 X10CrAlSi7 Z8CA7 X7AL 17113,Fe,0-0.15,5.5-7,,,,,,0-0.5,1.2-1.8,0-0.025,0-0.03,,,,Al 0.7-1.1,,"ГОСТ 5632-72, Россия",,http://www.splav-kharkov.com/mat_start.php?name_id=808
15ХМ,A387Gr.12Cl.2 K11562 K11564 K11572 K11597 K11757 K11789 K12062 1.7262 1.7335 1.7337 13CrMo4-4 13CrMo4-5 15CrMo5 16CrMo4-4 SCM415 SCM415H SFVAF12 STBA20 STBA22 STFA22 STPA20 STPA22 12CD4 14CrMo4-5 15CD3.5 15CD4.05 15CD4.5 1501-620 1501-621 620-440 620-470 620-540 14CrMo3 16CrMo3 18CrMo45KG 18CrMo45KW A18CrMo4-5KW B18CrMo4-5KG 14CrMo45 12CrMo4 F.2631 12CrMo 12CrMoG 15CrMo 15CrMog 15CrMoR 2216 14ChM 15ChM KL9 15HM 14CrMo4 15121 13CrMo4-4KW STHA20 STHA22,Fe,0.11-0.18,0.8-1.1,0.4-0.55,,,,0-0.3,0.4-0.7,0.17-0.37,0-0.035,0-0.035,0-0.3,,,,,"ГОСТ 4543-71, Россия",,http://www.splav-kharkov.com/mat_start.php?name_id=2
15ХМФКР,,Fe,0.12-0.18,1-1.3,0.9-1.2,0.2-0.32,,1.3-1.5,,0.4-0.7,0.17-0.37,0-0.03,0-0.03,,,,B 0.006-0.01,,"ГОСТ, Россия",,http://www.splav-kharkov.com/mat_start.php?name_id=993
16ГНМ,,Fe,0.12-0.18,0-0.3,0.4-0.55,,,,1-1.3,0.8-1.1,0.17-0.37,0-0.04,0-0.035,0.15-0.25,,,,,"ГОСТ, Россия",,http://www.splav-kharkov.com/mat_start.php?name_id=991
16ГНМА,,Fe,0.13-0.18,0-0.3,0.4-0.55,0.02-0.03,,,1-1.3,0.8-1.1,0.17-0.37,0-0.02,0-0.02,0-0.2,,,,,"ГОСТ, Россия",,http://www.splav-kharkov.com/mat_start.php?name_id=3246
18Х3МВ,,Fe,0.15-0.2,2.5-3,0.5-0.7,0.05-0.15,0.5-0.8,,0-0.3,0.25-0.5,0.17-0.37,0-0.025,0-0.03,,,,,,"ГОСТ 20072-74, Россия",,http://www.splav-kharkov.com/mat_start.php?name_id=1360
03Х18Н10Т,,Fe,0-0.03,17-18.5,,,,,9.5-11,1-2,0-0.8,0-0.02,0-0.035,,,,(5 С - 0.4) Ti.,,"ГОСТ 5632-72, Россия",,http://www.splav-kharkov.com/mat_start.php?name_id=2388
05Х18Н10Т,,Fe,0-0.05,17-18.5,,,,,9-10.5,1-2,0-0.8,0-0.02,0-0.035,,,,(5 С - 0.6) Ti.,,"ГОСТ 5632-72, Россия",,http://www.splav-kharkov.com/mat_start.php?name_id=2389
06Х16Н15М3Б,,Fe,0.04-0.06,15-16,2.7-3.2,,,,15-16,0.4-0.8,0-0.3,0-0.01,0-0.015,,0-0.9,,,,"ГОСТ, Россия",,http://www.splav-kharkov.com/mat_start.php?name_id=3093
08Х15Н24В4ТР,,Fe,0-0.08,14-16,,,4-5,,22-25,0.5-1,0-0.6,0-0.02,0-0.035,,,,Fe 50.435-58.1; CE 0-0.025; Ti 1.4-1.8; B 0-0.005,,"ГОСТ 5632-72, Россия",,http://www.splav-kharkov.com/mat_start.php?name_id=26
08Х15Н25М3ТЮБ,,Fe,0-0.1,14-16,2.8-3.5,,,,24-28,1-2,0-0.5,0-0.02,0-0.02,,,,Fe 47.25-56.5; Ti 0.9-1.3; Al 0.8-1.3; B 0-0.01,,"ГОСТ, Россия",,http://www.splav-kharkov.com/mat_start.php?name_id=997
08Х16Н11М3,316 X5CrNiMo17-12-2 SUS316 1.4401 0Cr17Ni12Mo2 2347 0H17N12M2T 17346,Fe,0-0.08,15.5-17,1.5-2,,,,8.5-10,1-1.5,0-0.6,0-0.02,0-0.035,,,,,,"ГОСТ, Россия",,http://www.splav-kharkov.com/mat_start.php?name_id=48
08Х16Н13М2Б,316cd J92971 S31640 1.4580 X1CrNiMoNb17-12-2 X6CrNiMoNb17-12-2 Z6CNDNB17-12 Z6CNDNb17-13 318S17 X6CrNiMoNb17-2-2 X6CrNiMoNb17-12 F.3536 AoX12CrNiMoNb18-10 X6CrNiMoNb17-12-2KKW X6CrNiMoNb17-12-2S,Fe,0.06-0.12,15-17,2-2.5,,,,12.5-14.5,0-1,0-0.8,0-0.02,0-0.035,,0.9-1.3,,,,"ГОСТ 5632-72, Россия",,http://www.splav-kharkov.com/mat_start.php?name_id=22
08Х16Н9М2,,Fe,0-0.08,15.5-17,1.5-2,,,,8.5-10,1-1.5,0-0.6,0-0.02,0-0.035,,,,,,"ГОСТ, Россия",,http://www.splav-kharkov.com/mat_start.php?name_id=3081
08Х20Н14С2,XM-15 X15CrNiSi20-12 SUH309 Z10CNS25-20 Z17CNS20-12 1Cr20Ni14Si2,Fe,0-0.08,19-22,,,,,12-15,0-1.5,2-3,0-0.025,0-0.035,,,,,,"ГОСТ 5632-72, Россия",,http://www.splav-kharkov.com/mat_start.php?name_id=810
08Х21Н6М2Т,329 S32900 X2CrNiMoN225 SUS329J1,Fe,0-0.08,20-22,1.8-2.5,,,,5.5-6.5,0-0.8,0-0.8,0-0.025,0-0.035,,,,Ti 0.2-0.4,,"ГОСТ 5632-72, Россия",,http://www.splav-kharkov.com/mat_start.php?name_id=55
09Х14Н16Б,,Fe,0.07-0.12,13-15,,,,,14-17,1-2,0-0.6,0-0.02,0-0.035,,0.9-1.3,,CE 0-0.02; B 0-0.005,,"ГОСТ 5632-72, Россия",,http://www.splav-kharkov.com/mat_start.php?name_id=23
09Х14Н19В2БР,,Fe,0.07-0.12,13-15,,,2-2.8,,18-20,0-2,0-0.6,0-0.02,0-0.035,,0.9-1.3,,B 0-0.005,,"ГОСТ 5632-72, Россия",,http://www.splav-kharkov.com/mat_start.php?name_id=66
09Х14Н19В2БР1,,Fe,0.07-0.12,13-15,,,2-2.8,,18-20,0-2,0-0.6,0-0.02,0-0.035,,0.9-1.3,,CE 0-0.02; B 0-0.025,,"ГОСТ 5632-72, Россия",,http://www.splav-kharkov.com/mat_start.php?name_id=25
09Х16Н15М3Б,318 1.4583 X10CrNiMoNb18-12 X6CrNiMoNb17-13,Fe,0-0.09,15-17,2.5-3,,,,14-16,0-0.8,0-0.8,0-0.02,0-0.035,,0.6-0.9,,,,"ГОСТ 5632-72, Россия",,http://www.splav-kharkov.com/mat_start.php?name_id=815
09Х16Н16МВ2БР,,Fe,0.06-0.11,15-17,0.4-0.9,,2-3,,15-17,0-0.6,0-0.8,0-0.02,0-0.03,,0.6-1,,B 0-0.005,,"ГОСТ, Россия",,http://www.splav-kharkov.com/mat_start.php?name_id=50
10ГН2МФА,,Fe,0.08-0.12,0-0.3,0.4-0.7,0.03-0.07,,,1.8-2.3,0.8-1.1,0.17-0.37,0-0.02,0-0.02,0-0.3,,,,,"ГОСТ, Россия",,http://www.splav-kharkov.com/mat_start.php?name_id=3240
10ГН2МФА-Ш,,Fe,0.08-0.12,0-0.3,0.4-0.7,0.03-0.07,,,1.8-2.3,0.8-1.1,0.17-0.37,0-0.005,0-0.008,0-0.3,,,,,"ГОСТ, Россия",,http://www.splav-kharkov.com/mat_start.php?name_id=3241
10Х11Н20Т2Р,,Fe,0-0.1,10-12.5,,,,,18-21,0-1,0-1,0-0.02,0-0.03,,,,Ti 2.3-2.8; Al 0-0.8; B 0-0.008,,"ГОСТ 5632-72, Россия",,http://www.splav-kharkov.com/mat_start.php?name_id=958
10Х11Н20Т3Р,,Fe,0-0.1,10-12.5,,,,,18-21,0-1,0-1,0-0.02,0-0.035,,,,Ti 2.6-3.2; Al 0-0.8; B 0-0.02,,"ГОСТ 5632-72, Россия",,http://www.splav-kharkov.com/mat_start.php?name_id=24
10Х11Н23Т3МР,,Fe,0-0.1,10-12.5,1-1.6,,,,21-25,0-0.6,0-0.6,0-0.01,0-0.025,,,,Ti 2.6-3.2; Al 0-0.8; B 0-0.02,,"ГОСТ 5632-72, Россия",,http://www.splav-kharkov.com/mat_start.php?name_id=817
10Х13Г12БС2Н2Д2,,Fe,0.06-0.1,11.5-13,,,,,1.8-2.5,12-13.5,1.8-2.2,0-0.02,0-0.03,2-2.5,0.6-1,,CE 0-0.08; Ti 0-0.1; Al 0-0.25; Zr 0-0.1; B 0-0.003,,"ГОСТ, Россия",,http://www.splav-kharkov.com/mat_start.php?name_id=3080
10Х13СЮ,405 MT405 S40500 1.4724 X10CrAl13 X7CrAl13 Х10CrAlSi13 SUS405 Z10C13 Z13C13 403S17 X10CrAlSi13 X10CrSiAl13 X10CrAl12 F.311 F.3152 OCr13Al Ch13SJu H12 H13JS 17125,Fe,0.07-0.12,12-14,,,,,,0-0.8,1.2-2,0-0.025,0-0.03,,,,Al 1-1.8,,"ГОСТ 5632-72, Россия",,http://www.splav-kharkov.com/mat_start.php?name_id=811
10Х15Н25В3ТЮ,,Fe,0-0.1,14-16,,,2.8-3.5,,24-28,1-2,0-0.5,0-0.02,0-0.02,,,,Fe 47.35-56.6; Ti 0.8-1.2; Al 0.8-1.3; B 0-0.01,,"ГОСТ, Россия",,http://www.splav-kharkov.com/mat_start.php?name_id=995
10Х15Н25М3В3ТЮК,,Fe,0-0.1,14-16,2-3,,2-3,0.5-1,24-28,1-2,0-0.5,0-0.02,0-0.02,,,,Fe 43.75-54.8; Ti 0.9-1.3; Al 0.8-1.3; B 0-0.01,,"ГОСТ, Россия",,http://www.splav-kharkov.com/mat_start.php?name_id=996
10Х18Н18Ю4Д,,Fe,0.07-0.13,18-19.5,,,,,18-19.5,0-0.8,0-0.8,0-0.02,0-0.035,0.4-0.6,,,CE 0-0.03; Al 3.2-4.2,,"ГОСТ, Россия",,http://www.splav-kharkov.com/mat_start.php?name_id=64
10Х23Н18,310S S31000 S31008 S31009 1.4842 1.4845 X10CrNiSiN21-11 X12CrNi25-20 X12CrNi25-21 X8CrNi25-21 X9CrNiSiNCe21-11-2 SUH310 SUS310S Z12CN25-20 Z12CN26-21 Z8CN25-20 310S16 310S24 310S94 X6CrNi25-20 F.331 0Cr25Ni20 2361,Fe,0-0.1,22-25,,,,,17-20,0-2,0-1,0-0.02,0-0.035,0-0.3,,,Ti 0-0.2,,"ГОСТ 5632-72, Россия",,http://www.splav-kharkov.com/mat_start.php?name_id=337
10Х25Н25ТР,,Fe,0.07-0.12,23-26,,,,,24-27,1-2,0-0.8,0-0.02,0-0.035,,,,Fe 42.415-50.83; Ti 1.1-1.6; B 0-0.01,,"ГОСТ, Россия",,http://www.splav-kharkov.com/mat_start.php?name_id=998
10Х7МВФБР,,Fe,0.07-0.12,6-8,0.7-1,0.3-0.5,,,0.5-1,,,0-0.025,0-0.025,,0.15-0.4,,B 0-0.005,,"ГОСТ, Россия",,http://www.splav-kharkov.com/mat_start.php?name_id=13
11Х11Н2В2МФ,,Fe,0.09-0.13,10.5-12,0.35-0.5,0.18-0.3,1.6-2,,1.5-1.8,0-0.6,0-0.6,0-0.025,0-0.03,,,,,,"ГОСТ 5632-72, Россия",,http://www.splav-kharkov.com/mat_start.php?name_id=821
12Х12МВФБР,,Fe,0.1-0.15,11-13,0.7-1,0.15-0.3,0.55-0.85,,0.5-1,0.5-1,0-0.5,0-0.025,0-0.025,,0.15-0.3,,B 0-0.08,,"ГОСТ, Россия",,http://www.splav-kharkov.com/mat_start.php?name_id=15
12Х14Н14В2М,,Fe,0-0.15,13-15,0.4-0.6,,2-2.75,,13-15,0-0.7,0.3-0.8,0-0.03,0-0.035,,,,,,"ГОСТ, Россия",,http://www.splav-kharkov.com/mat_start.php?name_id=49
12Х25Н16Г7АР,,Fe,0-0.12,23-26,,,,,15-18,5-7,0-1,0-0.02,0-0.035,,,,Fe 47.815-57; B 0-0.01,,"ГОСТ 5632-72, Россия",,http://www.splav-kharkov.com/mat_start.php?name_id=62
12Х2МВ8ФБ,,Fe,0.07-0.12,2.1-2.6,0.5-0.7,0.2-0.35,7-8.5,,0-0.5,0.4-0.7,0.4-0.7,0-0.025,0-0.025,,0.8-1.2,,,,"ГОСТ, Россия",,http://www.splav-kharkov.com/mat_start.php?name_id=16
12Х8ВФ,,Fe,0.08-0.15,7-8.5,,0.3-0.5,0.6-1,,0-0.6,0-0.5,0-0.6,0-0.025,0-0.03,,,,,,"ГОСТ 20072-74, Россия",,http://www.splav-kharkov.com/mat_start.php?name_id=813
13Х11Н2В2МФ,,Fe,0.1-0.16,10.5-12,0.35-0.5,0.18-0.3,1.6-2,,1.5-1.8,0-0.6,0-0.6,0-0.03,0-0.03,,,,,,"ГОСТ 5632-72, Россия",,http://www.splav-kharkov.com/mat_start.php?name_id=11
13Х14Н3В2ФР,,Fe,0.1-0.16,13-15,,0.18-0.28,1.6-2.2,,2.8-3.4,0-0.6,0-0.6,0-0.025,0-0.03,,,,Ti 0-0.05; B 0-0.004,,"ГОСТ 5632-72, Россия",,http://www.splav-kharkov.com/mat_start.php?name_id=818
15Х11МФ,15H11MF,Fe,0.12-0.19,10-11.5,0.6-0.8,0.25-0.4,,,0-0.6,0-0.7,0-0.5,0-0.025,0-0.03,0-0.3,,,,,"ГОСТ 5632-72, Россия",,http://www.splav-kharkov.com/mat_start.php?name_id=9
15Х12ВНМФ,15H12WMF,Fe,0.12-0.18,11-13,0.5-0.7,0.15-0.3,0.7-1.1,,0.4-0.8,0.5-0.9,0-0.4,0-0.025,0-0.03,0-0.3,,,Ti 0-0.2,,"ГОСТ 5632-72, Россия",,http://www.splav-kharkov.com/mat_start.php?name_id=17
15Х18СЮ,430 1.4742 X10CrAl18 X10CrAlSi18 SUN21 Z10CAS18 Z12CAS18 430S15 X8Cr17 F.3113 F.3153 1Cr19Al3 Ch18SJu H13 H18JS 10AlCr180 STR21,Fe,0-0.15,17-20,,,,,,0-0.8,1-1.5,0-0.025,0-0.035,,,,Al 0.7-1.2,,"ГОСТ 5632-72, Россия",,http://www.splav-kharkov.com/mat_start.php?name_id=809
16Х11Н2В2МФ,,Fe,0.14-0.18,10-12,0.35-0.5,0.18-0.3,1.6-2,,1.4-1.8,0-0.6,0-0.6,0-0.025,0-0.03,,,,,,"ГОСТ 5632-72, Россия",,http://www.splav-kharkov.com/mat_start.php?name_id=948
18Х11МНФБ,X22CrMoV12-1,Fe,0.15-0.21,10-11.5,0.8-1.1,0.2-0.4,,,0.5-1,0.6-1,0-0.6,0-0.025,0-0.03,,0.2-0.45,,,,"ГОСТ 5632-72, Россия",,http://www.splav-kharkov.com/mat_start.php?name_id=819
18Х12ВМБФР,,Fe,0.15-0.22,11-13,0.4-0.6,0.15-0.18,0.4-0.7,,0-0.06,0-0.5,0-0.5,0-0.025,0-0.03,,0.2-0.4,,B 0-0.003,,"ГОСТ 5632-72, Россия",,http://www.splav-kharkov.com/mat_start.php?name_id=14
20Х12ВНМФ,616 SUH616,Fe,0.17-0.23,10.5-12.5,0.5-0.7,0.15-0.3,0.7-1.1,,0.5-0.9,0.5-0.9,0-0.6,0-0.025,0-0.03,,,,,,"ГОСТ 5632-72, Россия",,http://www.splav-kharkov.com/mat_start.php?name_id=820
20Х12Н2В2МФ,,Fe,0.09-0.13,10.5-12,0.35-0.5,0.18-0.3,1.6-2,,1.5-1.8,0-0.6,0-0.6,0-0.025,0-0.03,,,,,,"ГОСТ, Россия",,http://www.splav-kharkov.com/mat_start.php?name_id=994
20Х20Н14С2,309 S30900 1.4828 X15CrNiSi20-12 SUH309 308F80 Z10CNS20-12 Z10CNS25-20 Z15CNS20-12 Z17CNS20-12 Z9CN24-13 305S19 309S24 X16CrNi23-14 F.3312 1Cr20Ni14Si2 Ch20N14S2 H8 H20N12S2 15SiNiCr200 17251 STR309,Fe,0-0.2,19-22,,,,,12-15,0-1.5,2-3,0-0.025,0-0.035,0-0.3,,,Ti 0-0.2,,"ГОСТ 5632-72, Россия",,http://www.splav-kharkov.com/mat_start.php?name_id=339
20Х23Н13,309 MT309 MT309S S30900 S30908 X12CrNi23-13 X7CrNi23-14 X9CrNiSiNCe21-11-2 SUH309 SUS309 SUS309S SUS309STB Z15CN24-13 309S 309S16 309S24 1.4833 X16CrNi23-14 0Cr23Ni13 H23N13 STS309S,Fe,0-0.2,22-25,,,,,12-15,0-2,0-1,0-0.025,0-0.035,0-0.3,,,Ti 0-0.2,,"ГОСТ 5632-72, Россия",,http://www.splav-kharkov.com/mat_start.php?name_id=336
20Х23Н18,310 310S 314 S31000 S31008 S31400 1.4845 CrNi25-20 X12CrNi25-21 X15CrNiSi25-20 X16CrNi25-20 X8CrNi25-21 X8CrNiSi25-21 SUH310 SUS310 SUS310S Z12CN25-20 Z12CN26-21 Z8CN25-20 310S16 310S24 310S25 310S31 1.4843 X22CrNi25-20 X6CrNi25-20 X6CrNi25-21 X6CrNi25-21KG F.331 1Cr25Ni20Si2 2361 7RE10AE 8RE10R Ch23N18 H9 G205 H23N18 H25N20S2 12NiCr250 17255 STS310S,Fe,0-0.2,22-25,,,,,17-20,0-2,0-1,0-0.02,0-0.035,,,,,,"ГОСТ 5632-72, Россия",,http://www.splav-kharkov.com/mat_start.php?name_id=59
20Х25Н20С2,310 314 S31400 1.4841 CrNi25-20 X15CrNiSi25-20 X15CrNiSi25-21 SUH310 SUS18 SUSY310 Z12CN25.20 Z15CNS25-20 310S24 314S25 X16CrNiSi25-20 X25CN25-20 F.3310 2Cr25Ni20 2376 H25N20S2 17255,Fe,0-0.2,24-27,0-0.3,0-0.2,0-0.2,,18-21,0-1.5,2-3,0-0.02,0-0.035,0-0.3,,,Fe 46.045-56; Ti 0-0.2,,"ГОСТ 5632-72, Россия",,http://www.splav-kharkov.com/mat_start.php?name_id=338
30Х13Н7С2,S63005,Fe,0.25-0.34,12-14,,,,,6-7.5,0-0.8,2-3,0-0.025,0-0.03,,,,,,"ГОСТ 5632-72, Россия",,http://www.splav-kharkov.com/mat_start.php?name_id=807
31Х19Н9МВБТ,S63198 S63199,Fe,0.28-0.35,18-20,1-1.5,,1-1.5,,8-10,0.8-1.5,0-0.8,0-0.02,0-0.035,,0.2-0.5,,Ti 0.2-0.5,,"ГОСТ 5632-72, Россия",,http://www.splav-kharkov.com/mat_start.php?name_id=18
36Х18Н25С2,H18N25S2,Fe,0.32-0.4,17-19,,,,,23-26,0-1.5,2-3,0-0.02,0-0.035,,,,Fe 50.045-57.68,,"ГОСТ 5632-72, Россия",,http://www.splav-kharkov.com/mat_start.php?name_id=60
37Х12Н8Г8МФБ,GH2036,Fe,0.34-0.4,11.5-13.5,1.1-1.4,1.25-1.55,,,7-9,7.5-9.5,0.3-0.8,0-0.03,0-0.035,0-0.3,0.25-0.45,,,,"ГОСТ 5632-72, Россия",,http://www.splav-kharkov.com/mat_start.php?name_id=21
40Х10С2М,1.4731 X40CrSiMo10-2 SUH3 Z40CSD10 0/4 X40CrSiMo10 VM12D F.3221 X40CrSiMo10-02 1Cr18Mn8Ni5N 4Cr10Si2Mo 4Ch10S2M SZ4 H10S2M STR3,Fe,0.35-0.45,9-10.5,0.7-0.9,,,,0-0.6,0-0.8,1.9-2.6,0-0.025,0-0.03,0-0.3,,,Ti 0-0.2,,"ГОСТ 5632-72, Россия",,http://www.splav-kharkov.com/mat_start.php?name_id=335
40Х15Н7Г7Ф2МС,,Fe,0.38-0.47,14-16,0.65-0.95,1.5-1.9,0-0.2,,6-8,6-8,0.9-1.4,0-0.02,0-0.035,0-0.3,,,,,"ГОСТ 5632-72, Россия",,http://www.splav-kharkov.com/mat_start.php?name_id=341
40Х9С2,HNV3 HW3 S65007 1.4718 1.4818 G-X45CrSi9-3 X45CrSi9-3 SUH1 SUH2 Z45CS9 401S45 X45CrSi8 F.3220 X45CrSi09-03 X4ScrSi09-03 4Cr9Si2 4Cr9Si8 ZG40Cr9Si2 4Ch9S2 4Ch9S3 SZ3 H9S2 45SiCr90 17115 STR1,Fe,0.35-0.45,8-10,,,,,0-0.6,0-0.8,2-3,0-0.025,0-0.03,0-0.3,,,Ti 0-0.2,,"ГОСТ 5632-72, Россия",,http://www.splav-kharkov.com/mat_start.php?name_id=372
45Х14Н14В2М,S66009 SUH31 Z35CNWS14-14 331S42 SZ8 4H14N14W2M 17322,Fe,0.4-0.5,13-15,0.25-0.4,,2-2.8,,13-15,0-0.7,0-0.8,0-0.02,0-0.035,,,,,,"ГОСТ 5632-72, Россия",,http://www.splav-kharkov.com/mat_start.php?name_id=816
45Х14НМВ2М,,Fe,0.4-0.5,13-15,0.25-0.4,,2-2.75,,13-15,0-0.7,0-0.8,0-0.02,0-0.035,0-0.3,,,,,"ГОСТ 5632-72, Россия",,http://www.splav-kharkov.com/mat_start.php?name_id=19
45Х22Н4М3,,Fe,0.4-0.5,21-23,2.5-3,,,,4-5,0.85-1.25,0.1-1,0-0.03,0-0.035,,,,,,"ГОСТ 5632-72, Россия",,http://www.splav-kharkov.com/mat_start.php?name_id=949
55Х20Г9АН4,EV12 EV8 S63008 1.4871 X53CrMnNiN21-9 SUH35 SUH36 SUH661 Z52CMN21-09 Z53CMN21-09Az Z53CMNS21-09AZ 349S54 X53CrMnNiNS21-9 F.3217 X53CrMnNiN21-09 5Cr21Mn9Ni4N SZ13 50H21G9N4 53NNiMnCr210 17465 STR35 STR36,Fe,0.5-0.6,20-22,,,,,3.5-4.5,8-10,0-0.45,0-0.03,0-0.04,0-0.3,,0.3-0.6,,,"ГОСТ 5632-72, Россия",,http://www.splav-kharkov.com/mat_start.php?name_id=946
55Х20Г9АН4Б,,Fe,0.5-0.6,20-22,,,,,3.5-4.5,8-10,0-0.45,0-0.03,0-0.04,0-0.3,0.4-1,0.3-0.6,,,"ГОСТ 5632-72, Россия",,http://www.splav-kharkov.com/mat_start.php?name_id=2053
20Х1М1Ф1БР,,Fe,0.18-0.25,1-1.5,0.8-1.1,0.7-1,,,0-0.3,0.5-0.8,0-0.37,0-0.03,0-0.03,,0.05-0.15,,CE 0.05-0.1; Ti 0-0.06; B 0-0.005,,"ГОСТ 20072-74, Россия",,http://www.splav-kharkov.com/mat_start.php?name_id=1361
20Х1М1Ф1ТР,,Fe,0.17-0.24,0.9-1.4,0.8-1.1,0.7-1,,,0-0.5,0-0.5,0-0.37,0-0.03,0-0.03,,,,Ti 0.05-0.12; B 0-0.005,,"ГОСТ 20072-74, Россия",,http://www.splav-kharkov.com/mat_start.php?name_id=38
20Х3МВФ,,Fe,0.15-0.23,2.8-3.3,0.35-0.55,0.6-0.85,0.3-0.5,,0-0.3,0.25-0.5,0.17-0.37,0-0.025,0-0.03,0-0.2,,,,,"ГОСТ 20072-74, Россия",,http://www.splav-kharkov.com/mat_start.php?name_id=41
20ХМФБР,,Fe,0.17-0.26,1-1.5,0.8-1.1,0.7-1,,,0-0.45,0.5-0.8,0-0.37,0-0.03,0-0.03,0-0.2,0-0.15,,B 0-0.005,,"ГОСТ, Россия",,http://www.splav-kharkov.com/mat_start.php?name_id=39
25Х1М1Ф,21CrMoV5-7 20CDV5-07 1.7709 21CrMoV57S BOHLERD230,Fe,0.22-0.29,1.5-1.8,0.6-0.8,0.15-0.3,,,0-0.3,0.4-0.7,0.17-0.37,0-0.025,0-0.03,0-0.2,,,,,"ГОСТ 20072-74, Россия",,http://www.splav-kharkov.com/mat_start.php?name_id=40
25Х1М1ФА,,Fe,0.21-0.29,1.5-1.8,0.9-1.05,0.22-0.32,,,0-0.4,0.3-0.6,0-0.37,0-0.022,0-0.035,0-0.25,,,0-0.04,,"ГОСТ, Россия",,http://www.splav-kharkov.com/mat_start.php?name_id=3249
25Х1МФ,A193B14 1.7733 21CrMoV5-7 24CrMoV55 1.7709 25CrMoVA 15236,Fe,0.22-0.29,1.5-1.8,0.25-0.35,0.15-0.3,,,0-0.3,0.4-0.7,0.17-0.37,0-0.025,0-0.03,0-0.2,,,,,"ГОСТ 20072-74, Россия",,http://www.splav-kharkov.com/mat_start.php?name_id=35
25Х2М1Ф,24CrMoV55,Fe,0.22-0.29,2.1-2.6,0.9-1.1,0.3-0.5,,,0-0.25,0.4-0.7,0.17-0.37,0-0.025,0-0.03,0-0.2,,,,,"ГОСТ 8479-70, Россия",,http://www.splav-kharkov.com/mat_start.php?name_id=37
30ХМ,4130 G41300 G41350 1.7220 24CrMo5 25CrMo4 26CrMo4 34CrMo4 GS-25CrMo4 GS-26CrMo4 GS-34CrMo4 SCCrM1 SCM2 SCM420 SCM430 SCM432 25CD4 25CD4FF 30CD4 30CD4FF 34CD4 34CD4FF 34CrMo4RR 708A25 1.7218 34CrMo4KD 25CrMo4KB 30CrMo4 35CrMo4 AM25CrMo4 AM26CrMo4 F.222 30CrMo ML30CrMo ML30CrMoA 2225 2233 25ChML 30ChM 25HM 26HM 30HM L25HM 26MoCr11 33MoCr11 T30CrMo3 15130 15131 G-25CrMo4 BOHLERV330 BOHLERV340 4130H SCM420TK,Fe,0.26-0.34,0.8-1.1,0.15-0.25,,,,0-0.3,0.4-0.7,0.17-0.37,0-0.035,0-0.035,0-0.3,,,,,"ГОСТ 4543-71, Россия",,http://www.splav-kharkov.com/mat_start.php?name_id=33
30ХМА,4130 4130H G41300 G41350 H41300 H41350 25CrMo4 26CrMo4 34CrMo4 GS-25CrMo4 GS-26CrMo4 GS-34CrMo4 SCM420 SCM430 SCM432 25CD4 34CD4 34CD4FF 34CrMo4RR 1.7218 1.7220 30CrMo4 35CrMo4 2225 2233 2234 BOHLERV330 BOHLERV340,Fe,0.26-0.33,0.8-1.1,0.15-0.25,,,,0-0.3,0.4-0.7,0.17-0.37,0-0.025,0-0.025,0-0.3,,,,,"ГОСТ 4543-71, Россия",,http://www.splav-kharkov.com/mat_start.php?name_id=369
35ХМ,4135 4135H 4137 4137H G41300 G41350 G41370 J13048 1.7220 34CrMo4 34CrMoS4 42CrMo4 GS-34CrMo4 SCCrM3 SCM3 SCM430 SCM432 SCM435 SCM435H SCM440H 34CD4 34CD4FF 34CrMo4RR 35CD4 38CD4 708A37 1.7225 34CrMo4KD 30CrMo4 34CrMo4KB 35CrMo4 35CrMo4F 35CrMo4DF AM34CrMo4 F.1250 F.1254 F.8231 F.8331 35CrMo ML35CrMo ZG35CrMo 2234 30ChML 35ChM CMo3Z 35HM 35HMA L35HM 33MoCr11 34MoCr11 34MoCr11AS 34MoCr11q 15131 G-34CrMo4 BOHLERV330 SCM435TK,Fe,0.32-0.4,0.8-1.1,0.15-0.25,,,,0-0.3,0.4-0.7,0.17-0.37,0-0.035,0-0.035,0-0.3,,,,,"ГОСТ 4543-71, Россия",,http://www.splav-kharkov.com/mat_start.php?name_id=34
38Х2МЮА,A290C1M J24056 K24065 K24728 1.8509 41CrAlMo7 SACM645 40CAD6-12 905M39 41CrAiMo7 F.174 38CrMoAl 2940 38HMJ 15340,Fe,0.35-0.42,1.35-1.65,0.15-0.25,,,,0-0.3,0.3-0.6,0.2-0.45,0-0.025,0-0.025,0-0.3,,,Al 0.7-1.1,,"ГОСТ 4543-71, Россия",,http://www.splav-kharkov.com/mat_start.php?name_id=42
ЛЦ14К3С3,,Fe,,,,,,,0-0.2,0-1,2.5-4.5,,,77-81,,,Fe 0-0.6; Al 0-0.3; Pb 2-4; Zn 8.2-18.5; Sb 0-0.1; Sn 0-0.3; всего 2.3,,"ГОСТ 17711-93, Россия",,http://www.splav-kharkov.com/mat_start.php?name_id=1077
ЛЦ16К4,C87400 C87500 G-CuZn15Si4 H5112/class2 H5112/class3 SzBC2 CC761S CuZn16Si4-C CuZn16Si3.5 423303,Fe,,,,,,,0-0.2,0-0.8,3-4.5,,0-0.1,78-81,,,Fe 0-0.6; Al 0-0.04; Pb 0-0.5; Zn 12-19; Sb 0-0.1; Sn 0-0.3; всего 2.5,,"ГОСТ 17711-93, Россия",,http://www.splav-kharkov.com/mat_start.php?name_id=1076
ЛЦ23А6Ж3Мц2,C86200 C86300 G-CuZn25Al5 H5102/class3 H5102/class4 HBsC4 CuZn19AI6Y20 CC762S CuZn25Al5Mn4Fe3-C 423311,Fe,,,,,,,0-1,1.5-3,0-0.3,,,64-68,,,Fe 2-4; Al 4-7; Pb 0-0.7; Zn 16.2-28.5; Sb 0-0.1; Sn 0-0.7; всего 1.8,,"ГОСТ 17711-93, Россия",,http://www.splav-kharkov.com/mat_start.php?name_id=1075
ЛЦ25С2,C85200,Fe,,,,,,,0-1,0-0.5,0-0.5,,,70-75,,,Fe 0-0.7; Al 0-0.3; Pb 1-3; Zn 19-28.5; Sb 0-0.2; Sn 0.5-1.5; всего 1.5,,"ГОСТ 17711-93, Россия",,http://www.splav-kharkov.com/mat_start.php?name_id=1074
ЛЦ30А3,,Fe,,,,,,,0-0.3,0-0.5,0-0.3,,0-0.05,66-68,,,Fe 0-0.8; Al 2-3; Pb 0-0.7; Zn 26.4-32; Sb 0-0.1; Sn 0-0.7; всего 2.6,,"ГОСТ 17711-93, Россия",,http://www.splav-kharkov.com/mat_start.php?name_id=1073
ЛЦ37Мц2С2К,,Fe,,,,,,,0-1,1.5-2.5,0.5-1.3,,0-0.1,57-60,,,Fe 0-0.7; Al 0-0.7; As 0-0.05; Pb 1.5-3; Zn 31.5-39.5; Sb 0-0.1; BI 0-0.01; Sn 0-0.6; всего 1.7,,"ГОСТ 17711-93, Россия",,http://www.splav-kharkov.com/mat_start.php?name_id=1072
ЛЦ38Мц2С2,,Fe,,,,,,,0-1,1.5-2.5,0-0.4,,0-0.05,57-60,,,Fe 0-0.8; Al 0-0.8; Pb 1.5-2.5; Zn 32.8-40; Sb 0-0.1; Sn 0-0.5; всего 2.2,,"ГОСТ 17711-93, Россия",,http://www.splav-kharkov.com/mat_start.php?name_id=1071
ЛЦ40АЖ,,Fe,,,,,,,,,,,,,,,,,"ГОСТ, Россия",,http://www.splav-kharkov.com/mat_start.php?name_id=1304
ЛЦ40Мц1.5,,Fe,,,,,,,0-1,1-2,0-0.1,,0-0.03,57-60,,,Fe 0-1.5; Pb 0-0.7; Zn 36-42; Sb 0-0.1; Sn 0-0.5; всего 2,,"ГОСТ 17711-93, Россия",,http://www.splav-kharkov.com/mat_start.php?name_id=1068
ЛЦ40Мц3А,,Fe,,,,,,,0-1,2.5-3.5,0-0.2,,0-0.03,55-58.5,,,Fe 0-1; Al 0.5-1.5; Pb 0-0.2; Zn 35-42; Sb 0-0.05; Sn 0-0.5; всего 1.5,,"ГОСТ 17711-93, Россия",,http://www.splav-kharkov.com/mat_start.php?name_id=1070
ЛЦ40Мц3Ж,,Fe,,,,,,,0-0.5,3-4,0-0.2,,0-0.05,53-58,,,Fe 0.5-1.5; Al 0-0.6; Pb 0-0.5; Zn 34.8-43.5; Sb 0-0.1; Sn 0-0.5; всего 1.7,,"ГОСТ 17711-93, Россия",,http://www.splav-kharkov.com/mat_start.php?name_id=1069
ЛЦ40С,C85800 G-CuZn37AI1 YBsC3 CuZn40Y40 DCB1 CuZn37AI1-C GCuZn38Pb2 CuZn39Pb2AI 423321,Fe,,,,,,,0-1,0-0.5,0-0.3,,,57-61,,,Fe 0-0.8; Al 0-0.5; Pb 0.8-2; Zn 35-42.2; Sb 0-0.05; Sn 0-0.5; всего 2,,"ГОСТ 17711-93, Россия",,http://www.splav-kharkov.com/mat_start.php?name_id=1066
ЛЦ40СД,,Fe,,,,,,,0-1,0-0.2,0-0.2,,,58-61,,,Fe 0-0.5; Al 0-0.2; Pb 0.8-2; Zn 35.5-41.2; Sb 0-0.05; Sn 0-0.3; всего 1.5,,"ГОСТ 17711-93, Россия",,http://www.splav-kharkov.com/mat_start.php?name_id=1067
ЛА,,Fe,,,,,,,0-0.3,0-0.5,0-0.3,,0-0.05,63-68,,,Fe 0-0.8; Al 2.2-3; As 0-0.1; Pb 0-0.7; Zn 26.4-34.8; Sb 0-0.1; BI 0-0.01; Sn 0-0.7; всего 2.6,,"ГОСТ 1020-97, Россия",,http://www.splav-kharkov.com/mat_start.php?name_id=1536
ЛАЖМц,,Fe,,,,,,,0-1,1.5-3,0-0.3,,,63-70,,,Fe 2-4; Al 4-7; Pb 0-0.7; Zn 14.2-29.5; Sb 0-0.1; Sn 0-0.7; всего 1.8,,"ГОСТ 1020-97, Россия",,http://www.splav-kharkov.com/mat_start.php?name_id=1537
ЛК,,Fe,,,,,,,0-0.2,0-0.8,2.8-4.5,,0-0.1,76-81,,,Fe 0-0.6; Al 0-0.1; Pb 0-0.5; Zn 12-21.2; Sb 0-0.1; Sn 0-0.3; всего 2.5,,"ГОСТ 1020-97, Россия",,http://www.splav-kharkov.com/mat_start.php?name_id=1530
ЛК1,,Fe,,,,,,,0-0.2,0-0.8,3-4.5,,0-0.1,78-81,,,Fe 0-0.6; Al 0-0.04; Pb 0-0.5; Zn 12.1-19; Sb 0-0.1; Sn 0-0.3; всего 2.4,,"ГОСТ 1020-97, Россия",,http://www.splav-kharkov.com/mat_start.php?name_id=1531
ЛК2,,Fe,,,,,,,0-0.2,0-0.8,1.9-2.8,,0-0.1,76-81,,,Fe 0-0.6; Al 0-0.1; Pb 0-0.5; Zn 13.7-22.1; Sb 0-0.1; Sn 0-0.3; всего 2.5,,"ГОСТ 1020-97, Россия",,http://www.splav-kharkov.com/mat_start.php?name_id=1532
ЛКС,,Fe,,,,,,,0-0.2,0-0.8,2.5-4.5,,0-0.1,76-81,,,Fe 0-0.6; Al 0-0.1; Pb 2-4; Zn 12.5-19.5; Sb 0-0.1; Sn 0-0.3; всего 2,,"ГОСТ 1020-97, Россия",,http://www.splav-kharkov.com/mat_start.php?name_id=1533
ЛМцЖ,,Fe,,,,,,,0-0.5,3-4,0-0.2,,0-0.05,53-58,,,Fe 0.5-1.5; Al 0-0.6; As 0-0.05; Pb 0-0.5; Zn 34.8-43.5; Sb 0-0.1; BI 0-0.01; Sn 0-0.5; всего 1.7,,"ГОСТ 1020-97, Россия",,http://www.splav-kharkov.com/mat_start.php?name_id=1535
ЛМцКА,,Fe,,,,,,,0-1,2-3,0.5-1.3,,0-0.03,58.5-61.5,,,Fe 0-0.6; Al 0.75-1.5; As 0-0.05; Pb 0-0.5; Zn 29-36.95; Sb 0-0.03; BI 0-0.01; Sn 0-0.2; всего 1.3,,"ГОСТ 1020-97, Россия",,http://www.splav-kharkov.com/mat_start.php?name_id=1885
ЛМцС,,Fe,,,,,,,0-1,1.8-2.5,0-0.4,,0-0.05,56-60,,,Fe 0-0.8; Al 0-0.8; As 0-0.05; Pb 1.5-2.5; Zn 32.3-40.7; Sb 0-0.1; BI 0-0.01; Sn 0-0.5; всего 2.2,,"ГОСТ 1020-97, Россия",,http://www.splav-kharkov.com/mat_start.php?name_id=1534
ЛМцСК,,Fe,,,,,,,0-1,1.5-2.5,0.5-1.3,,0-0.1,57-60,,,Fe 0-0.6; Al 0-0.7; As 0-0.05; Pb 1.5-3; Zn 31.5-39.5; Sb 0-0.1; BI 0-0.01; Sn 0-0.6; всего 1.7,,"ГОСТ 1020-97, Россия",,http://www.splav-kharkov.com/mat_start.php?name_id=1538
ЛМцСКА,,Fe,,,,,,,0-1,2-3,0.5-1.3,,0-0.03,58-61,,,Fe 0-0.6; Al 0.7-1.5; As 0-0.05; Pb 1.5-2.5; Zn 27.9-36; Sb 0-0.03; BI 0-0.01; Sn 0-0.2; всего 1.3,,"ГОСТ 1020-97, Россия",,http://www.splav-kharkov.com/mat_start.php?name_id=1886
ЛОС,,Fe,,,,,,,0-1,0-0.5,0-0.5,,,60-75,,,Fe 0-0.7; Al 0-0.3; Pb 1-3; Zn 19-38.5; Sb 0-0.1; Sn 0.5-1.5; всего 1.5,,"ГОСТ 1020-97, Россия",,http://www.splav-kharkov.com/mat_start.php?name_id=1529
ЛС,,Fe,,,,,,,0-1,0-0.5,0-0.3,,,56-61,,,Fe 0-0.8; Al 0-0.5; Pb 0.8-1.9; Zn 35.1-43.2; Sb 0-0.05; Sn 0-0.5; всего 2,,"ГОСТ 1020-97, Россия",,http://www.splav-kharkov.com/mat_start.php?name_id=1527
ЛСд,,Fe,,,,,,,0-0.5,0-0.5,0-0.2,,,57-61,,,Fe 0-0.5; Al 0-0.2; Pb 0.8-1.5; Zn 36-42.2; Sb 0-0.05; Sn 0-0.3; всего 1.5,,"ГОСТ 1020-97, Россия",,http://www.splav-kharkov.com/mat_start.php?name_id=1528
ЛСдч,,Fe,,,,,,,0-0.5,0-0.5,0-0.1,,,59-61,,,Fe 0-0.5; Al 0-0.1; Pb 0.8-1.5; Zn 34.35-38.8; Sb 0-0.05; Sn 0-0.5; всего 1.4,,"ГОСТ 1020-97, Россия",,http://www.splav-kharkov.com/mat_start.php?name_id=1884
ЛСч,,Fe,,,,,,,0-0.5,0-0.5,0-0.2,,,56-61,,,Fe 0-0.6; Al 0-0.5; Pb 0.8-1.5; Zn 33.45-41.5; Sb 0-0.05; Sn 0-0.5; всего 1.7,,"ГОСТ 1020-97, Россия",,http://www.splav-kharkov.com/mat_start.php?name_id=1883
CuZn36Pb2As,,Fe,,,,,,,0-0.3,0-0.1,,,,61-63,,,Fe 0-0.1; Al 0-0.05; As 0.02-0.15; Pb 1.7-2.8; Zn 33.5-37.08; Sn 0-0.1; всего 0.2,,"ГОСТ 52922-2008, Россия",,http://www.splav-kharkov.com/mat_start.php?name_id=2561
CuZn39Pb3,,Fe,,,,,,,0-0.3,,,,,57-59,,,Fe 0-0.3; Al 0-0.05; Pb 2.5-3.5; Zn 36.65-40.3; Sn 0-0.3; всего 0.2,,"ГОСТ 52922-2008, Россия",,http://www.splav-kharkov.com/mat_start.php?name_id=2560
Л59,,Fe,,,,,,,,,,,0-0.01,57-60,,,Fe 0-0.3; As 0-0.01; Pb 0-0.5; Zn 39.1-43; Sb 0-0.01; BI 0-0.003; Sn 0-0.2; всего 0.9,,"ГОСТ 1652-54, Россия",,http://www.splav-kharkov.com/mat_start.php?name_id=1496
