Repository: Dmitriy-Schneider/ParserMaterial

# ParserSteel - Steel Grade Database & Similarity Search System

<div align="center">
**Интеллектуальная система поиска аналогов марок стали по химическому составу**

[Возможности](#-возможности) •
[Демо](#-демо) •
[Установка](#-установка) •
[API](#-api) •
[Технологии](#-технологии) •
[Архитектура](#-архитектура)

</div>

---

## 📋 О проекте

**ParserSteel** — это полнофункциональная система для работы с базой данных марок сталей и сплавов. Система позволяет искать аналоги материалов по химическому составу с использованием интеллектуального алгоритма классификации, учитывающего специфику различных групп сталей.

### Проблема
Поиск аналогов марок стали — сложная задача для инженеров и металлургов. Разные стандарты (ГОСТ, DIN, AISI, JIS), различные системы наименований, отсутствие единой базы данных. Существующие решения (Stahlschluessel) дорогие и не учитывают специфику материалов.

### Решение
ParserSteel использует **гибридный алгоритм Smart Fuzzy Search**, который:
- Автоматически классифицирует сталь по химсоставу (28 групп)
- Учитывает значимость элементов для каждого типа стали
- Защищает критичные элементы от "прощения" при поиске
- Интегрируется с AI (GPT) для интеллектуального поиска

---

## 🎯 Возможности

### Поиск марок стали
- **Точный поиск** по названию марки (с поддержкой кириллицы и латиницы)
- **AI-поиск** — интеллектуальный поиск через GPT с пониманием контекста
- **Perplexity Search** — поиск неизвестных марок в открытых интернет-источниках
- **Fuzzy Search (Similar)** — поиск аналогов по химическому составу

### Smart Fuzzy Search
- **28 групп классификации** сталей (инструментальные, нержавеющие, конструкционные и др.)
- **Веса элементов** — для каждой группы определена значимость химических элементов (0-10)
- **Защита критичных элементов** — C, Cr, Mo, V с весом ≥8 не "прощаются" при поиске
- **Настраиваемые параметры**: Tolerance (допуск %) и Max Mismatched (макс. несовпадений)

### Telegram Bot
- Полная интеграция с веб-интерфейсом
- Поиск марок, аналогов, сравнение составов
- Fuzzy Search с теми же алгоритмами

### База данных
- **10,000+ марок** сталей и сплавов
- Источники: ГОСТ, DIN/EN, AISI, JIS, китайские стандарты
- Полный химический состав (15 элементов)
- Аналоги, стандарты, производители, ссылки на источники

---

## 📸 Демо

### Главный экран — веб-интерфейс
<!-- TODO: Сделать скриншот главной страницы -->

### Поиск марок стали
| Поиск по названию | Результаты поиска |
|:---:|:---:|
| ![Поиск](docs/images/search_input.png) | ![Результаты](docs/images/search_results.png) |

### Smart Fuzzy Search (Similar)
| Настройка параметров поиска | Результаты с классификацией |
|:---:|:---:|
| ![Similar настройки](docs/images/similar_settings.png) | ![Similar результаты](docs/images/similar_results.png) |

### AI-поиск
| AI запрос | AI ответ |
|:---:|:---:|
| ![AI поиск](docs/images/ai_search.png) | ![AI результат](docs/images/ai_result.png) |

### Telegram Bot
| Поиск марки | Аналоги | Сравнение |
|:---:|:---:|:---:|
| ![Bot поиск](docs/images/bot_search.png) | ![Bot аналоги](docs/images/bot_analogues.png) | ![Bot сравнение](docs/images/bot_compare.png) |

---

## 🧠 Алгоритм Smart Fuzzy Search

### Классификация сталей

Система автоматически определяет тип стали по химическому составу:

```
┌─────────────────────────────────────────────────────────────────┐
│                    КЛАССИФИКАЦИЯ СТАЛИ                          │
├─────────────────────────────────────────────────────────────────┤
│  Химический состав  ──►  Правила классификации  ──►  Группа    │
│                                                                 │
│  C=1.55, Cr=12, Mo=0.8, V=0.9  ──►  COLD_WORK_TOOL             │
│  C=0.4, Cr=5, Mo=1.3, V=1.0    ──►  HOT_WORK_TOOL              │
│  C=0.85, W=6, Mo=5, V=2, Co=5  ──►  HSS_HIGH_SPEED             │
│  Cr=18, Ni=10, Mo=2            ──►  STAINLESS_AUSTENITIC       │
└─────────────────────────────────────────────────────────────────┘
```

### Веса элементов по группам

| Группа | C | Cr | Mo | V | W | Ni | Критичные |
|--------|---|----|----|---|---|----|-----------|
| Cold Work Tool | 10 | 10 | 8 | 9 | 7 | 3 | C, Cr, V, Mo |
| Hot Work Tool | 7 | 10 | 10 | 9 | 8 | 7 | Cr, Mo, V, W |
| HSS | 8 | 5 | 10 | 9 | 10 | 2 | W, Mo, V, Co |
| Stainless Aust. | 5 | 10 | 9 | 2 | 2 | 10 | Cr, Ni, Mo |

### Логика Smart Mismatched

```python

# Критичные элементы (вес >= 8) защищены от "прощения"
CRITICAL_WEIGHT_THRESHOLD = 8

# Пример: поиск аналогов для Х12МФ (C=1.55, Cr=12, Mo=0.5, V=0.3)

# Группа: COLD_WORK_TOOL

# Критичные элементы: C(10), Cr(10), V(9), Mo(8)

# 9X5ВФ (C=0.9, Cr=5.5) — ОТКЛОНЁН

# Причина: C и Cr (критичные) не совпадают

# 1.2379 (C=1.55, Cr=12, Mo=0.7, V=0.9) — ПРИНЯТ

# Причина: критичные элементы в пределах допуска
```

---

## 🛠 Технологии

### Backend
| Технология | Назначение |
|------------|------------|
| **Python 3.11+** | Основной язык |
| **Flask** | REST API фреймворк |
| **SQLite** | База данных |

File: Аустенитные стали.csv
Марка AISI и брендовые;UNS;EN;C;Mn;Si;Cr;Ni;P;S;Mo;N;Cu;Прочие элементы;;;;;;
Аустенитные;;;;;;;;;;;;;;;;;;;
201;S20100;1.4372;0,15;5,5-7,5;1,00;16,0-18,0;3,5-5,5;0,06;0,03;;0,25 N;;;;;;;;
202;S20200;1.4373;0,15;7,5-10,0;1,00;17,0-19,0;4,0-6,0;0,06;0,03;;0,25 N;;;;;;;;
301;S30100;1.4310;0,15;2,0;1,00;16,0-18,0;6,0-8,0;0,045;0,03;;;;—;;;;;;
302;S30200;1.4319;0,15;2,0;1,00;17,0-19,0;8,0-10,0;0,045;0,03;;;;—;;;;;;
302B;S30215;;0,15;2,0;2,0-3,0;17,0-19,0;8,0-10,0;0,045;0,03;;;;—;;;;;;
303;S30300;1.4305;0,15;2,0;1,00;17,0-19,0;8,0-10,0;0,20;0,15 min;0-0,6 Mo;;;;;;;;;
303Se;S30323;;0,15;2,0;1,00;17,0-19,0;8,0-10,0;0,20;0,06;;;;0,15 Se min;;;;;;
304;S30400;1.4301;0,08;2,0;1,00;18,0-20,0;8,0-10,5;0,045;0,03;;;;—;;;;;;
304H;S30409;1.4948;0,04-0,10;2,0;1,00;18,0-20,0;8,0-10,5;0,045;0,03;;;;—;;;;;;
304L;S30403;1.4306;0,03;2,0;1,00;18,0-20,0;8,0-12,0;0,045;0,03;;;;—;;;;;;
;S30409;;0,04-0,10;≤2,00;≤0,75;18,0-20,0;8,0-11,0;≤0,045;≤0,030;—;—;—;—;;;;;;
304LN;S30453;1.4311;0,03;2,0;1,00;18,0-20,0;8,0-12,0;0,045;0,03;;0,10-0,16 N;;;;;;;;
304N;S30451;;0,08;2,0;1,00;18,0-20,0;8,0-10,5;0,045;0,03;;0,10-0,16 N;;;;;;;;
305;S30500;1.4303;0,12;2,0;1,00;17,0-19,0;10,0-13,0;0,045;0,03;;;;—;;;;;;
308;S30800;;0,08;2,0;1,00;19,0-21,0;10,0-12,0;0,045;0,03;;;;—;;;;;;
Alleima® 253 MA;S30815;1.4835;0,05-0,10;≤2,00;1,40-2,00;20,0-22,0;10,0-12,0;≤0,040;≤0,015;0,75-1,50;0,14-0,20;—;"Ce: 0,03-0,08; Nb: ≤0,10";;;;;;
309;S30900;1.4828;0,20;2,0;1,00;22,0-24,0;12,0-15,0;0,045;0,03;;;;—;;;;;;
309S;S30908;1.4833;0,08;2,0;1,00;22,0-24,0;12,0-15,0;0,045;0,03;;;;—;;;;;;
310;S31000;1.4845;0,25;2,0;1,50;24,0-26,0;19,0-22,0;0,045;0,03;;;;—;;;;;;
Alleima® 2RE10;S31002;1.4333;0,015;2,00;0,15;24,0-26,0;19,0-22,0;0,020;0,015;0,10;0,100;—;—;;;;;;
"310S
Alleima® 7RE10";S31008;1.4845;0,08;2,0;1,50;24,0-26,0;19,0-22,0;0,045;0,03;;;;—;;;;;;
Alleima® 2RE69;S31050;1.4541;0,03;2,00;0,50;24,0-26,0;21,0-23,0;0,030;0,010;2,00-3,00;0,100-0,160;—;—;;;;;;
314;S31400;;0,25;2,0;1,5-3,0;23,0-26,0;19,0-22,0;0,045;0,03;;;;—;;;;;;
316;S31600;1.4401;0,08;2,0;1,00;16,0-18,0;10,0-14,0;0,040;0,03;2,0-3,0 Mo;;;;;;;;;
316H;S31609;1.4401;0,04-0,10;2,0;1,00;16,0-18,0;10,0-14,0;0,040;0,03;2,0-3,0 Mo;;;;;;;;;
316L;S31603;1.4404;0,03;2,0;1,00;16,0-18,0;10,0-14,0;0,045;0,03;2,0-3,0 Mo;;;;;;;;;
;S31635;;0,08;≤2,00;≤1,00;16,0-18,0;10,0-14,0;≤0,045;≤0,030;2,0-3,0;—;—;—;;;;;;
317;S31700;;0,08;2,0;1,00;18,0-20,0;10,0-15,0;0,045;0,03;3,0-4,0 Mo;;;;;;;;;
317L;S31703;1.4438;0,03;2,0;1,00;18,0-20,0;10,0-15,0;0,045;0,03;3,0-4,0 Mo;;;;;;;;;
321;S32100;1.4541;0,08;2,0;1,00;17,0-19,0;9,0-12,0;0,045;0,03;;;;5 × %C Ti min;;;;;;
329;S32900;;0,20;2,0;0,75;23,0-28,0;2,5-5,0;0,045;0,03;1,0-2,0 Mo;;;;;;;;;
347/347H;S34700;1.4550;0,08;≤2,00;≤1,00;17,0-19,0;9,0-13,0;≤0,045;≤0,030;—;—;—;Nb: 10×C to 1,0;;;;;;
Alleima® 353 MA;S35315;1.4835;0,05;1,60;2,00;25,0;35,0;0,040;0,015;1,20;0,17;—;"Ce: 0,03-0,08; N: 0,17";;;;;;
Sanicro® 25;;1.4959;0,10;≤0,50;≤0,50;22,5;25,0;≤0,030;≤0,010;3,6;0,23;3,0;"W: 1,5; Co: 1,5; Nb: 0,5";;;;;;
20 Cb3™;N08020;2.4660;0,07;2;1;19-21;32-38;0,045;0,03;2-3;—;3-4;8 × %C ≤ Nb ≤ 1,0;;;;;;
20 Mo6™;N08026;2.4858;0,03;1;0,5;22-26;33-37;0,03;0,03;5-6,7;—;2-4;—;;;;;;
SANICRO™ 28;N08028;1.4563;0,03;2,5;1;26-28;29,5-32,5;0,03;0,03;3-4;—;0,6-1,4;—;;;;;;
SANICRO™ 35;N08035;;0,015;≤1,50;≤0,50;27,0-29,0;33,0-37,0;≤0,040;≤0,030;2,5-3,5;0,15-0,25;1,0-2,5;"Si: ≤0,50; Mn: ≤1,50; W: 3,5-5,0; Cu: 1,0-2,5; Co: ≤5,0";;;;;;
AL-6XN®;N08367;1.4547;0,03;2;1;20-22;23,5-25,5;0,04;0,03;6-7;0,18-0,25;0,75;8 × %C ≤ Nb ≤ 0,5;;;;;;
JST™ 700;N08700;;0,04;2;1;19-23;24-26;0,03;0,03;4,3-5,0;—;0,5;—;;;;;;
904L;N08904;1.4539;0,02;2;1;19-23;23-28;0,045;0,035;4-5;—;1-2;—;;;;;;
1925hMo, 25-6Mo™;N08925;1.4529;0,02;1;0,5;19-21;24-26;0,045;0,03;6-7;0,1-0,20;0,8-1,5;—;;;;;;
Alloy 926;N08926;1.4529;0,02;2;0,5;19-21;24-26;0,03;0,01;6-7;0,15-0,25;0,5-1,5;—;;;;;;
254SMO™;S31254;1.4547;0,02;1;0,8;19,5-20,5;17,5-18,5;0,03;0,01;6,0-6,5;0,18-0,22;0,5-1,0;—;;;;;;
317LM;S31725;;0,03;2;0,75;18-20;13-17;0,045;0,03;4-5;—;—;—;;;;;;
17-14-4 LN;S31726;;0,03;2;0,75;17-20;13,5-17,5;0,03;0,03;4-5;0,10-0,20;—;—;;;;;;
;;;;;;;;;;;;;;;;;;;

File: Дуплексные стали.csv
Марка AISI брендовые;UNS;EN;C;Cr;Ni;Mo;N;Mn;Cu;W;Другие
329;S32900;1.4460;0,08;23,0-28,0;2,5-5,0;1,0-2,0;—;1,00;—;—;—
"3RE60
Alleima® 3RE60";S31500;1.4424;0,03;18,0-19,0;4,3-5,2;2,5-3,0;0,05-0,1;—;—;—;—
U50;S32004;1.4362;0,04;20,5-22,5;5,5-8,5;2,0-3,0;0,20;2,00;1,0-2,0;—;—
2304;S32001;1.4362;0,03;19,5-21,5;1,0-3,0;0,6;0,05-0,17;4,0-6,0;1,0;—;—
2304;S32101;1.4162;0,04;21,0-22,0;1,35-1,7;0,1-0,8;0,20-0,25;4,0-6,0;0,1-0,8;—;—
2304;S32202;1.4062;0,03;21,5-24,0;1,0-2,8;0,45;0,18-0,26;2,00;—;—;—
2304;S82011;1.4482;0,03;20,5-23,5;1,0-2,0;0,1-1,0;0,15-0,27;2,0-3,0;0,5;—;—
"2304
SAF™ 2304";S32304;1.4362;0,03;21,5-24,5;3,5-5,5;0,05-0,6;0,05-0,20;2,50;0,05-0,60;—;—
2304;;1.4462;0,03;22,0-24,0;3,5-5,5;0,1-0,6;0,05-0,20;2,00;1,0-3,0;—;—
2205;S32003;1.4462;0,03;19,5-22,5;3,0-4,0;1,5-2,0;0,14-0,20;2,00;—;—;—
"2205
Sanmac® 2205";S31803;;0,03;21,0-23,0;4,5-6,5;2,5-3,5;0,08-0,20;2,00;—;—;—
2205;S32205;1.4462;0,03;22,0-23,0;4,5-6,5;3,0-3,5;0,14-0,20;2,00;—;—;—
44LN;S31200;1.4466;0,03;24,0-26,0;5,5-6,5;1,2-2,0;0,14-0,20;2,00;—;—;—
DP3;S31260;1.4662;0,03;24,0-26,0;5,5-7,5;2,5-3,5;0,10-0,30;1,00;0,2-0,8;0,1-0,5;—
25 Cr;S32506;1.4507;0,03;24,0-26,0;5,5-7,2;2,0-3,5;0,10-0,30;1,00;—;0,05-0,30;—
25 Cr;S32520;1.4501;0,03;24,0-26,0;5,5-8,0;3,0-4,0;0,23-0,35;1,50;0,5-2,0;—;—
255;S32550;1.4507;0,04;24,0-27,0;4,5-6,5;2,9-3,9;0,25;1,50;1,5-2,5;—;—
—;—;1.4662;0,03;21,0-23,0;5,5-6,5;2,5-3,0;0,12-0,22;≤2,0;≤0,5;—;—
2507;S32750;1.4410;0,03;24,0-26,0;6,0-8,0;3,0-5,0;0,24-0,32;1,20;0,5;—;—
Z100;S32760;1.4501;0,03;24,0-26,0;6,0-8,0;3,0-4,0;0,20-0,30;1,00;0,5-1,0;0,5-1,0;—
2507;S32808;—;0,03;27,0-27,9;7,0-8,2;0,8-1,2;0,30-0,40;1,10;—;2,1-2,5;—
"2507
Safurex®";S32906;1.4477;0,03;28,0-30,0;5,8-7,5;1,5-2,6;0,30-0,40;0,80-1,5;0,8;—;—
7MoPLUS;S32950;1.4477;0,03;26,0-29,0;3,5-5,2;1,0-2,5;0,15-0,35;2,00;—;—;—
2507;S39274;—;0,03;24,0-26,0;6,8-8,8;2,5-3,5;0,24-0,32;1,00;0,2-0,8;1,5-2,5;—
2507;S39277;—;0,025;24,0-26,0;6,5-8,0;3,0-4,0;0,23-0,33;0,80;1,2-2,0;0,8-1,2;—
2507;;1.4410;0,03;28,0-30,0;5,8-7,5;1,5-2,6;0,30-0,40;0,80-1,50;≤0,8;—;—
SAF™ 2707 HD;S32707;1.4658;0,03;26,0-29,0;5,5-9,5;4,0-5,0;0,30-0,50;1,50;1,0;—;Co ≤1,0
SAF™ 3207 HD;S33207;—;0,03;29,0-33,0;6,0-9,0;3,0-5,0;0,40-0,60;1,50;1,0;—;—

File: Спец сплавы.csv
Сплавы;UNS;EN;Ni;C;Mn;Fe;S;Si;Cu;Cr;Co;Mo;Al;Ti;Прочие элементы
Nickel 200;N02200;-;99,5;0,08;0,018;0,2;0,005;0,18;0,13;-;-;-;-;-;0,03 Mg, 0,05
Nickel 201;N02201;-;99,5;0,01;0,018;0,2;0,005;0,18;0,13;-;-;-;-;-;-
Nickel 205;N02205;-;99,5;0,01;0,018;0,10;0,002;0,08;0,03;-;-;-;-;-;-
Nickel 212;-;-;97,7;0,01;0,003;0,10;0,002;0,05;0,01;0,01;0,06;0,01;0,01;-;MgO 0,08
Nickel 222;-;-;99,8;0,01;0,003;<0,001;<0,001;<0,001;<0,001;<0,001;-;-;-;-;Mg <0,001
MONEL alloy 400;N04400;2.4360;63,0 мин.;0,15;1,00;25 макс.;0,024 макс.;0,5 макс.;31,0;-;-;-;-;-;-
MONEL alloy 500;N05500;2.4375;63,0 мин.;0,15;1,5 макс.;2,5 макс.;0,02 макс.;0,5;30,0;-;-;-;2,9;0,6;-
Cast MONEL alloy;-;-;63,0 мин.;0,07;0,75;2,5 макс.;0,02 макс.;0,04 макс.;30,0;0,10 макс.;-;0,20 макс.;0,05 макс.;0,01 макс.;-
Cast MONEL alloy;-;-;63,0 мин.;0,03 макс.;0,020 макс.;2,5 макс.;0,02 макс.;0,04 макс.;30,0;0,10;-;0,20 макс.;0,05 макс.;0,01 макс.;-
INCONEL alloy 600;N06600;2.4816;≥72,0;≤0,15;≤1,0;6,0–10,0;≤0,015;≤0,5;≤0,05;14,0–17,0;–;–;–;–;Nb + Ta: 3,65–4,15
INCONEL alloy 617;N06617;2.4663;44,0–56,0;≤0,10;≤0,5;≤3,0;≤0,015;≤0,5;≤0,3;20,0–24,0;10,0–15,0;8,0–10,0;0,8–1,5;≤0,6;B: ≤0,006, Zr: ≤0,01
INCONEL alloy 625;N06625;2.4856;58,0–63,0;≤0,10;≤0,5;≤5,0;≤0,015;≤0,5;–;20,0–23,0;–;8,0–10,0;≤0,4;≤0,4;Nb + Ta: 3,15–4,15
INCONEL alloy 718;N07718;2.4668;50,0–55,0;≤0,08;≤0,35;Остальное;≤0,015;≤0,35;≤0,3;17,0–21,0;≤1,0;2,8–3,3;0,2–0,8;0,65–1,15;Nb + Ta: 4,75–5,5, B: ≤0,006
INCOLOY alloy 800;N08800;1.4876;32,5;0,10 макс.;1,5 макс.;Баланс;0,015 макс.;1,0 макс.;0,75 макс.;21,0;-;-;0,38;0,30;-
"Alloy 800 HT
Sanicro® 31HT ";N08811;1.4959;30,5;0,07;0,6;Баланс;≤0,010;0,6;—;20,5;0,02 макс.;—;0,5;0,5;—
INCOLOY alloy 825;N08825;2.4858;42,0;0,05 макс.;1,0 макс.;Баланс;0,03 макс.;0,5 макс.;2,25;21,5;-;3,0;0,20 макс.;0,9;-
INCOLOY alloy 904;N08904;1.4539;32,5;0,025;0,25;Баланс;0,015;0,25;-;14,5;-;-;0,1;1,6;-
INCOLOY alloy DS;-;-;37,0;1,2;1,2;Баланс;-;2,3 макс.;2,3 макс.;18,0;-;-;-;0,20;-
Hastalloy B;N10001;-;Баланс;0,10;0,80;5,58;-;-;-;0,6;1,25;28,0;-;-;-
Hastalloy C;N10276*;-;Баланс;0,07;0,80;5,75;-;-;-;16,0;-;17,0;-;-;-
Hastalloy G;N06007;2.4618;Баланс;0,07;0,80;18,0-21,0;-;-;-;21,0-23,5;-;5,575;-;-;-
Nimonic® 75;N06075;2.4631;Бал.;0,08-0,15;-;-;-;1,00 макс.;0,50 макс.;18,0-21,0;-;-;-;0,20-0,60;-
Nimonic® 80A;N07080;2.4632;Бал.;- 0,10;1,00 макс.;3,00 макс.;0,015;1,00 макс.;0,20 макс.;18,0-21,0;2,00 макс.;-;1,00-1,80;1,80-2,70;B 0,008, Zr 0,15, Pb 0,0025
Nimonic® 90;N07090;"2.4969
2.4632";Баланс;0.08–0.16;≤1.0;≤1.0;≤0.015;≤1.0;≤0.5;17.0–21.0;15.0–21.0;-;1.0–2.0;2.0–2.6;B ≤0.01, Zr ≤0.07
Nitronic® 50;S20910;1.3964;11,50-13,50;0,06 макс.;4,00-6,00;Бал.;0,03 макс.;1,00 макс.;-;20,50-23,50;-;1,50-3,00;-;-;N 0,20-0,40, Nb 0,10-0,30, V 0,10-0,30
P550;-;1.3813; -  ; 0,30-0,50 ; 17,00-19,00;Баланс; ≤0,030 ; ≤0,80 ; -  ; 3,00-5,00; -  ; -  ; -  ; -  ; 0,080-0,120 N, ≤0,100 P 
P500;-;1.4565; 16,00-19,00 ; ≤0,03 ; 3,50-6,50 ;Баланс; ≤0,015 ; ≤1,00 ; - ; 23,00-26,00 ; - ; 3,00-5,00 ; - ; - ; 0,300-0,600 N, ≤0,150 Nb, ≤0,030 P 
AMAGNIT 3890 mod;-;-;0,35;<0,05;20;Баланс;<0,005;0,5;-;13;-;0,5;-;-;0,3 N2
X 3 MnCrNiMoN 20 13;-;-;~13,0;≤0,06;20,5-21,6;Баланс;-;-;-;18,3-20,0;-;≥0,50;-;-;≥0,60 N
TWZ-3HS (P550);-;-;1,40 мин;≤0,06;20,50-21,60;Баланс;-;-;-;18,30-20,00;-;≥0,50;-;-;≥0,60 N

File: Ферритные стали.csv
Марки AISI и брендовые;UNS;EN;C;Mn;Si;Cr;Ni;P;S;Mo;N;Other Elements (прочие элементы)
405;S40500;1.4002;0,08;1;1;11,5-14,5;—;0,04;0,03;;;0,10 - 0,30 Al
409;S40900;1.4512;0,08;1;1;10,5-11,75;—;0,045;0,045;;;Ti, 6 × %C min,
;S41003;;0,03;1,50;1,00;10,50-12,50;1,50;0,040;0,030;—;0,030;—
429;S42900;1.4510;0,12;1;1;14,0-16,0;—;0,04;0,03;;;—
430;S43000;1.4016;0,12;1;1;16,0-18,0;—;0,04;0,03;;;—
430Ti;S43036;;0,1;1;1;16,0-19,5;0,75;0,04;0,03;;;Ti, 5 × %C min,, 0,75 max
434;S43400;1.4113;0,12;1;1;16,0-18,0;—;0,04;0,03;0,75 - 1,25;;
436;S43600;;0,12;1;1;16,0-18,0;—;0,04;0,03;0,75 - 1,25;;(Nb+Ta), 5 × %C min
439;S43035;1.4510;0,07;1;1;17,0-19,0;0,5;0,04;0,03;;0,04 N max;"0,15 Al max,;"
;S43940;;0,03;1,00;1,00;17,50-18,50;—;0,040;0,015;—;—;Ti: 0,10-0,60, Nb >= (3×C + 0,30)
442;S44200;1.4762;0,2;1;1;18,0-23,0;—;0,04;0,03;;;Ti, 0,20 + 4(%C + %N) min
444;S44400;1.4521;0,025;1;1;17,5-19,5;1;0,04;0,03;;;Ti, 0,20 + 4(%C + %N) min,
446;S44600;1.4762;0,2;1,5;1;23,0-27,0;—;0,04;0,03;;0,25 N;
26-1;S44626;;0,006;0,75;0,75;25,0-27,0;0,5;0,04;0,02;0,75 - 1,50 ;0,04 N;0,20-1,0 Ti
29-4;S44700;;0,01;0,2;0,3;28,0-30,0;0,15;0,025;0,02;3,5 - 4,2 ;;"0,020 Ni; 0,015 Cu"
29-4-2;S44800;;0,01;0,2;0,3;28,0-30,0;2,0-2,5;0,025;0,02;3,5 - 4,2 ;;0,020 Ni, 0,015 Cu
CB-30;J91803;;0,3;1,5;1;18,0-21,0;2;0,04;0,04;;;—
CC-50;J92616;;0,5;1,5;1;26,0-30,0;4;0,04;0,04;;;—
1,4713;-;1.4713;0,12;1,00;0,50-1,00;6,00-8,00;—;0,040;0,015;—;—;0,50-1,00 Al
"1.4742
Alleima® 4C54";-;1.4742;0,12;1,00;0,70-1,40;17,00-19,00;—;0,040;0,015;—;—;0,70-1,20 Al
E-BRITE®;S44726;;0,01;0,4;0,4;25-27;0,3;0,02;0,02;0,75-1,5;0,015;0,05-0,20 Nb
MONIT™;S44635;;0,025;1;0,75;24,5-26;3,5-4,5;0,04;0,02;3,5-4,5;0,035;[0,20 + 4(C + N)] ≤ (Nb + Ti) ≤ 0,80
SEA-CURE®;S44660;;0,025;1;1;25-27;1,5-3,5;0,04;0,03;2,5-3,5;0,04;[0,20 + 4(C + N)] ≤ (Nb + Ti) ≤ 0,80
AL 29-4;S44700;;0,01;0,3;0,2;28-30;0,15;0,025;0,02;3,5-4,2;0,02;6(C + N) ≤ (Nb + Ti) ≤ 1,0
AL 29-4C;S44735;;0,03;1;1;28-30;1;0,04;0,03;3,6-4,2;0,045;—
AL 29-4-2;S44800;;0,01;0,3;0,2;28-30;2,0-2,5;0,02;0,02;3,5-4,2;0,02;—
SHOMAC® 30-2;—;;0,003;0,05;;30;0,2;;;2;0,007;—
;;;;;;;;;;;;
;;;;;;;;;;;;
